Repository: evar-ix/engg2112

# Concrete Compressive Strength Prediction

This project predicts concrete compressive strength using machine learning in Python.

## Models Used
- Simple Linear Regression
- Multiple Linear Regression
- Random Forest Regressor
- Gradient Boosting Regressor
- Support Vector Regressor
- K-Nearest Neighbours Regressor
- Neural Network Regressor
- Naive Bayes Strength-Range Model

## Dataset
The dataset contains 1030 rows and 14 columns, including the target variable `strength`.

## Goal
To predict concrete compressive strength based on ingredients and curing age.

## How to Run 

```bash
pip install -r requirements.txt
python concrete_strength_model.py
```

## Interactive Demo

Run the Random Forest prediction demo with:

```bash
python random_forest_strength_demo.py
```

Enter the concrete mix values when prompted. The demo calculates binder content
and water-to-binder ratio, then prints the predicted compressive strength in MPa.

## Visualisations

Generate model comparison charts with:

```bash
python model_visualisations.py
```

The charts and supporting CSV files are saved in `model_visualisations/`.

File: data/processed/combined_concrete.csv (part 1 of 7)
cement,ggbs,flyash,silica_fume,limestone_powder,quartz_powder,nano_silica,water,superplasticizer,coarse_agg,fine_agg,temperature,age,cs,is_uhpc,binder,water_binder_ratio
550.0,0.0,0.0,0.0,0.0,0.0,0.0,165.0,3.3,584.0,607.0,0,7,49.71,0,550.0,0.2999999994545455
385.0,0.0,165.0,0.0,0.0,0.0,0.0,148.0,6.05,702.0,729.0,0,7,18.53,0,550.0,0.2690909086016529
275.0,0.0,275.0,0.0,0.0,0.0,0.0,146.0,5.5,717.0,745.0,0,7,15.09,0,550.0,0.26545454497190085
165.0,0.0,385.0,0.0,0.0,0.0,0.0,172.0,4.4,728.0,757.0,0,7,6.34,0,550.0,0.3127272721586777
385.0,165.0,0.0,0.0,0.0,0.0,0.0,155.0,6.6,778.0,815.0,0,7,42.83,0,550.0,0.2818181813057851
275.0,275.0,0.0,0.0,0.0,0.0,0.0,162.0,6.05,753.0,789.0,0,7,46.49,0,550.0,0.2945454540099174
165.0,385.0,0.0,0.0,0.0,0.0,0.0,172.0,4.4,695.0,729.0,0,7,38.28,0,550.0,0.3127272721586777
509.0,0.0,0.0,41.0,0.0,0.0,0.0,221.0,4.4,701.0,734.0,0,7,39.12,0,550.0,0.4018181810876033
468.0,0.0,0.0,82.0,0.0,0.0,0.0,197.0,6.05,726.0,760.0,0,7,35.71,0,550.0,0.35818181753057854
550.0,0.0,0.0,0.0,0.0,0.0,0.0,165.0,3.3,584.0,607.0,0,14,56.53,0,550.0,0.2999999994545455
385.0,0.0,165.0,0.0,0.0,0.0,0.0,148.0,6.05,702.0,729.0,0,14,28.05,0,550.0,0.2690909086016529
275.0,0.0,275.0,0.0,0.0,0.0,0.0,146.0,5.5,717.0,745.0,0,14,23.65,0,550.0,0.26545454497190085
165.0,0.0,385.0,0.0,0.0,0.0,0.0,172.0,4.4,728.0,757.0,0,14,7.08,0,550.0,0.3127272721586777
385.0,165.0,0.0,0.0,0.0,0.0,0.0,155.0,6.6,778.0,815.0,0,14,55.49,0,550.0,0.2818181813057851
275.0,275.0,0.0,0.0,0.0,0.0,0.0,162.0,6.05,753.0,789.0,0,14,52.53,0,550.0,0.2945454540099174
165.0,385.0,0.0,0.0,0.0,0.0,0.0,172.0,4.4,695.0,729.0,0,14,44.56,0,550.0,0.3127272721586777
509.0,0.0,0.0,41.0,0.0,0.0,0.0,221.0,4.4,701.0,734.0,0,14,42.5,0,550.0,0.4018181810876033
468.0,0.0,0.0,82.0,0.0,0.0,0.0,197.0,6.05,726.0,760.0,0,14,42.81,0,550.0,0.35818181753057854
550.0,0.0,0.0,0.0,0.0,0.0,0.0,165.0,3.3,584.0,607.0,0,28,59.43,0,550.0,0.2999999994545455
385.0,0.0,165.0,0.0,0.0,0.0,0.0,148.0,6.05,702.0,729.0,0,28,35.5,0,550.0,0.2690909086016529
275.0,0.0,275.0,0.0,0.0,0.0,0.0,146.0,5.5,717.0,745.0,0,28,46.48,0,550.0,0.26545454497190085
165.0,0.0,385.0,0.0,0.0,0.0,0.0,172.0,4.4,728.0,757.0,0,28,14.11,0,550.0,0.3127272721586777
385.0,165.0,0.0,0.0,0.0,0.0,0.0,155.0,6.6,778.0,815.0,0,28,61.11,0,550.0,0.2818181813057851
275.0,275.0,0.0,0.0,0.0,0.0,0.0,162.0,6.05,753.0,789.0,0,28,59.0,0,550.0,0.2945454540099174
165.0,385.0,0.0,0.0,0.0,0.0,0.0,172.0,4.4,695.0,729.0,0,28,47.69,0,550.0,0.3127272721586777
509.0,0.0,0.0,41.0,0.0,0.0,0.0,221.0,4.4,701.0,734.0,0,28,43.0,0,550.0,0.4018181810876033
468.0,0.0,0.0,82.0,0.0,0.0,0.0,197.0,6.05,726.0,760.0,0,28,70.92,0,550.0,0.35818181753057854
550.0,0.0,0.0,0.0,0.0,0.0,0.0,165.0,3.3,584.0,607.0,0,56,63.05,0,550.0,0.2999999994545455
385.0,0.0,165.0,0.0,0.0,0.0,0.0,148.0,6.05,702.0,729.0,0,56,50.55,0,550.0,0.2690909086016529
275.0,0.0,275.0,0.0,0.0,0.0,0.0,146.0,5.5,717.0,745.0,0,56,55.28,0,550.0,0.26545454497190085
165.0,0.0,385.0,0.0,0.0,0.0,0.0,172.0,4.4,728.0,757.0,0,56,21.83,0,550.0,0.3127272721586777
385.0,165.0,0.0,0.0,0.0,0.0,0.0,155.0,6.6,778.0,815.0,0,56,64.68,0,550.0,0.2818181813057851
275.0,275.0,0.0,0.0,0.0,0.0,0.0,162.0,6.05,753.0,789.0,0,56,61.14,0,550.0,0.2945454540099174
165.0,385.0,0.0,0.0,0.0,0.0,0.0,172.0,4.4,695.0,729.0,0,56,49.65,0,550.0,0.3127272721586777
509.0,0.0,0.0,41.0,0.0,0.0,0.0,221.0,4.4,701.0,734.0,0,56,50.33,0,550.0,0.4018181810876033
468.0,0.0,0.0,82.0,0.0,0.0,0.0,197.0,6.05,726.0,760.0,0,56,73.76,0,550.0,0.35818181753057854
378.0,0.0,0.0,0.0,0.0,0.0,0.0,170.0,0.56,1124.0,726.0,0,3,15.0,0,378.0,0.44973544854567343
309.0,0.0,0.0,0.0,0.0,0.0,0.0,170.0,0.0,1159.0,749.0,0,3,14.0,0,309.0,0.5501618105172758
262.0,0.0,0.0,0.0,0.0,0.0,0.0,170.0,0.0,1184.0,764.0,0,3,10.0,0,262.0,0.6488549593555154
227.0,0.0,0.0,0.0,0.0,0.0,0.0,170.0,0.0,1202.0,776.0,0,3,8.0,0,227.0,0.7488986751149839
378.0,0.0,0.0,0.0,0.0,0.0,0.0,170.0,0.75,1015.0,653.0,0,3,15.0,0,378.0,0.44973544854567343
309.0,0.0,0.0,0.0,0.0,0.0,0.0,170.0,0.61,1047.0,674.0,0,3,12.0,0,309.0,0.5501618105172758
262.0,0.0,0.0,0.0,0.0,0.0,0.0,170.0,0.52,1069.0,688.0,0,3,8.0,0,262.0,0.6488549593555154
227.0,0.0,0.0,0.0,0.0,0.0,0.0,170.0,0.34,1095.0,700.0,0,3,6.0,0,227.0,0.7488986751149839
378.0,0.0,0.0,0.0,0.0,0.0,0.0,170.0,0.56,1124.0,726.0,0,7,28.0,0,378.0,0.44973544854567343
309.0,0.0,0.0,0.0,0.0,0.0,0.0,170.0,0.0,1159.0,749.0,0,7,20.0,0,309.0,0.5501618105172758
262.0,0.0,0.0,0.0,0.0,0.0,0.0,170.0,0.0,1184.0,764.0,0,7,15.0,0,262.0,0.6488549593555154
227.0,0.0,0.0,0.0,0.0,0.0,0.0,170.0,0.0,1202.0,776.0,0,7,14.0,0,227.0,0.7488986751149839
378.0,0.0,0.0,0.0,0.0,0.0,0.0,170.0,0.75,1015.0,653.0,0,7,23.0,0,378.0,0.44973544854567343
309.0,0.0,0.0,0.0,0.0,0.0,0.0,170.0,0.62,1047.0,674.0,0,7,18.0,0,309.0,0.5501618105172758
262.0,0.0,0.0,0.0,0.0,0.0,0.0,170.0,0.52,1069.0,688.0,0,7,14.0,0,262.0,0.6488549593555154
227.0,0.0,0.0,0.0,0.0,0.0,0.0,170.0,0.34,1095.0,700.0,0,7,10.0,0,227.0,0.7488986751149839
378.0,0.0,0.0,0.0,0.0,0.0,0.0,170.0,0.56,1124.0,726.0,0,28,43.0,0,378.0,0.44973544854567343
309.0,0.0,0.0,0.0,0.0,0.0,0.0,170.0,0.0,1159.0,749.0,0,28,36.0,0,309.0,0.5501618105172758
262.0,0.0,0.0,0.0,0.0,0.0,0.0,170.0,0.0,1184.0,764.0,0,28,26.0,0,262.0,0.6488549593555154
227.0,0.0,0.0,0.0,0.0,0.0,0.0,170.0,0.0,1202.0,776.0,0,28,23.0,0,227.0,0.7488986751149839
378.0,0.0,0.0,0.0,0.0,0.0,0.0,170.0,0.75,1015.0,653.0,0,28,39.0,0,378.0,0.44973544854567343
309.0,0.0,0.0,0.0,0.0,0.0,0.0,170.0,0.62,1047.0,674.0,0,28,22.0,0,309.0,0.5501618105172758
262.0,0.0,0.0,0.0,0.0,0.0,0.0,170.0,0.52,1069.0,688.0,0,28,22.0,0,262.0,0.6488549593555154
227.0,0.0,0.0,0.0,0.0,0.0,0.0,170.0,0.34,1095.0,700.0,0,28,17.0,0,227.0,0.7488986751149839
385.0,0.0,165.0,0.0,0.0,0.0,0.0,148.0,6.05,985.0,550.0,0,7,16.0,0,550.0,0.2690909086016529
275.0,0.0,275.0,0.0,0.0,0.0,0.0,146.0,5.5,978.0,547.0,0,7,15.0,0,550.0,0.26545454497190085
165.0,0.0,385.0,0.0,0.0,0.0,0.0,172.0,4.4,972.0,544.0,0,7,6.34,0,550.0,0.3127272721586777
385.0,0.0,165.0,0.0,0.0,0.0,0.0,148.0,6.05,985.0,550.0,0,14,23.5,0,550.0,0.2690909086016529
275.0,0.0,275.0,0.0,0.0,0.0,0.0,146.0,5.5,978.0,547.0,0,14,23.0,0,550.0,0.26545454497190085
165.0,0.0,385.0,0.0,0.0,0.0,0.0,172.0,4.4,972.0,544.0,0,14,6.5,0,550.0,0.3127272721586777
385.0,0.0,165.0,0.0,0.0,0.0,0.0,148.0,6.05,985.0,550.0,0,28,30.0,0,550.0,0.2690909086016529
275.0,0.0,275.0,0.0,0.0,0.0,0.0,146.0,5.5,978.0,547.0,0,28,38.0,0,550.0,0.26545454497190085
165.0,0.0,385.0,0.0,0.0,0.0,0.0,172.0,4.4,972.0,544.0,0,28,10.0,0,550.0,0.3127272721586777
385.0,0.0,165.0,0.0,0.0,0.0,0.0,148.0,6.05,985.0,550.0,0,56,42.0,0,550.0,0.2690909086016529
275.0,0.0,275.0,0.0,0.0,0.0,0.0,146.0,5.5,978.0,547.0,0,56,45.0,0,550.0,0.26545454497190085
165.0,0.0,385.0,0.0,0.0,0.0,0.0,172.0,4.4,972.0,544.0,0,56,18.0,0,550.0,0.3127272721586777
385.0,165.0,0.0,0.0,0.0,0.0,0.0,155.0,6.6,963.0,539.0,0,7,33.0,0,550.0,0.2818181813057851
275.0,275.0,0.0,0.0,0.0,0.0,0.0,162.0,6.05,944.0,528.0,0,7,40.0,0,550.0,0.2945454540099174
165.0,385.0,0.0,0.0,0.0,0.0,0.0,172.0,4.4,924.0,516.0,0,7,31.0,0,550.0,0.3127272721586777
385.0,165.0,0.0,0.0,0.0,0.0,0.0,155.0,6.6,963.0,539.0,0,14,48.0,0,550.0,0.2818181813057851
275.0,275.0,0.0,0.0,0.0,0.0,0.0,162.0,6.05,944.0,528.0,0,14,46.0,0,550.0,0.2945454540099174
165.0,385.0,0.0,0.0,0.0,0.0,0.0,172.0,4.4,924.0,516.0,0,14,43.0,0,550.0,0.3127272721586777
385.0,165.0,0.0,0.0,0.0,0.0,0.0,155.0,6.6,963.0,539.0,0,28,53.0,0,550.0,0.2818181813057851
275.0,275.0,0.0,0.0,0.0,0.0,0.0,162.0,6.05,944.0,528.0,0,28,51.0,0,550.0,0.2945454540099174
165.0,385.0,0.0,0.0,0.0,0.0,0.0,172.0,4.4,924.0,516.0,0,28,45.0,0,550.0,0.3127272721586777
385.0,165.0,0.0,0.0,0.0,0.0,0.0,155.0,6.6,963.0,539.0,0,56,60.0,0,550.0,0.2818181813057851
275.0,275.0,0.0,0.0,0.0,0.0,0.0,162.0,6.05,944.0,528.0,0,56,58.0,0,550.0,0.2945454540099174
165.0,385.0,0.0,0.0,0.0,0.0,0.0,172.0,4.4,924.0,516.0,0,56,47.0,0,550.0,0.3127272721586777
509.0,0.0,0.0,41.0,0.0,0.0,0.0,221.0,4.4,989.0,553.0,0,7,37.5,0,550.0,0.4018181810876033
468.0,0.0,0.0,82.0,0.0,0.0,0.0,197.0,6.05,985.0,550.0,0,7,34.0,0,550.0,0.35818181753057854
509.0,0.0,0.0,41.0,0.0,0.0,0.0,221.0,4.4,989.0,553.0,0,14,40.0,0,550.0,0.4018181810876033
468.0,0.0,0.0,82.0,0.0,0.0,0.0,197.0,6.05,985.0,550.0,0,14,43.0,0,550.0,0.35818181753057854
509.0,0.0,0.0,41.0,0.0,0.0,0.0,221.0,4.4,989.0,553.0,0,28,37.0,0,550.0,0.4018181810876033
468.0,0.0,0.0,82.0,0.0,0.0,0.0,197.0,6.05,985.0,550.0,0,28,58.0,0,550.0,0.35818181753057854
509.0,0.0,0.0,41.0,0.0,0.0,0.0,221.0,4.4,989.0,553.0,0,56,48.0,0,550.0,0.4018181810876033
468.0,0.0,0.0,82.0,0.0,0.0,0.0,197.0,6.05,985.0,550.0,0,56,60.0,0,550.0,0.35818181753057854
680.0,0.0,0.0,0.0,0.0,0.0,0.0,170.0,2.04,881.0,562.0,0,3,45.0,0,680.0,0.24999999963235295
480.0,0.0,0.0,0.0,0.0,0.0,0.0,170.0,1.2,972.0,620.0,0,3,33.69,0,480.0,0.35416666592881946
378.0,0.0,0.0,0.0,0.0,0.0,0.0,170.0,0.756,1023.0,653.0,0,3,20.0,0,378.0,0.44973544854567343
309.0,0.0,0.0,0.0,0.0,0.0,0.0,170.0,0.309,1056.0,674.0,0,3,14.81,0,309.0,0.5501618105172758
262.0,0.0,0.0,0.0,0.0,0.0,0.0,170.0,0.0,1079.0,688.0,0,3,13.0,0,262.0,0.6488549593555154
227.0,0.0,0.0,0.0,0.0,0.0,0.0,170.0,0.0,1095.0,699.0,0,3,9.85,0,227.0,0.7488986751149839
680.0,0.0,0.0,0.0,0.0,0.0,0.0,170.0,2.04,881.0,562.0,0,7,50.46,0,680.0,0.24999999963235295
480.0,0.0,0.0,0.0,0.0,0.0,0.0,170.0,1.2,972.0,620.0,0,7,38.6,0,480.0,0.35416666592881946
378.0,0.0,0.0,0.0,0.0,0.0,0.0,170.0,0.756,1023.0,653.0,0,7,26.9,0,378.0,0.44973544854567343
309.0,0.0,0.0,0.0,0.0,0.0,0.0,170.0,0.309,1056.0,674.0,0,7,20.0,0,309.0,0.5501618105172758
262.0,0.0,0.0,0.0,0.0,0.0,0.0,170.0,0.0,1079.0,688.0,0,7,16.0,0,262.0,0.6488549593555154
227.0,0.0,0.0,0.0,0.0,0.0,0.0,170.0,0.0,1095.0,699.0,0,7,14.6,0,227.0,0.7488986751149839
680.0,0.0,0.0,0.0,0.0,0.0,0.0,170.0,2.04,881.0,562.0,0,28,64.15,0,680.0,0.24999999963235295
480.0,0.0,0.0,0.0,0.0,0.0,0.0,170.0,1.2,972.0,620.0,0,28,49.77,0,480.0,0.35416666592881946
378.0,0.0,0.0,0.0,0.0,0.0,0.0,170.0,0.75,1023.0,653.0,0,28,37.1,0,378.0,0.44973544854567343
309.0,0.0,0.0,0.0,0.0,0.0,0.0,170.0,0.3,1056.0,674.0,0,28,28.07,0,309.0,0.5501618105172758
262.0,0.0,0.0,0.0,0.0,0.0,0.0,170.0,0.0,1079.0,688.0,0,28,20.0,0,262.0,0.6488549593555154
227.0,0.0,0.0,0.0,0.0,0.0,0.0,170.0,0.0,1095.0,699.0,0,28,18.0,0,227.0,0.7488986751149839
680.0,0.0,0.0,0.0,0.0,0.0,0.0,170.0,2.04,881.0,562.0,0,90,65.32,0,680.0,0.24999999963235295
480.0,0.0,0.0,0.0,0.0,0.0,0.0,170.0,1.2,972.0,620.0,0,90,50.85,0,480.0,0.35416666592881946
378.0,0.0,0.0,0.0,0.0,0.0,0.0,170.0,0.75,1023.0,653.0,0,90,40.38,0,378.0,0.44973544854567343
309.0,0.0,0.0,0.0,0.0,0.0,0.0,170.0,0.3,1056.0,674.0,0,90,31.01,0,309.0,0.5501618105172758
262.0,0.0,0.0,0.0,0.0,0.0,0.0,170.0,0.0,1079.0,688.0,0,90,21.01,0,262.0,0.6488549593555154
227.0,0.0,0.0,0.0,0.0,0.0,0.0,170.0,0.0,1095.0,699.0,0,90,20.0,0,227.0,0.7488986751149839
340.0,340.0,0.0,0.0,0.0,0.0,0.0,170.0,2.38,864.0,551.0,0,3,30.0,0,680.0,0.24999999963235295
243.0,243.0,0.0,0.0,0.0,0.0,0.0,170.0,1.215,960.0,612.0,0,3,19.62,0,486.0,0.3497942379633863
189.0,189.0,0.0,0.0,0.0,0.0,0.0,170.0,0.756,1013.0,647.0,0,3,14.32,0,378.0,0.44973544854567343
155.0,155.0,0.0,0.0,0.0,0.0,0.0,170.0,0.465,1048.0,669.0,0,3,13.5,0,310.0,0.5483870950052029
131.0,131.0,0.0,0.0,0.0,0.0,0.0,170.0,0.262,1072.0,684.0,0,3,12.0,0,262.0,0.6488549593555154
113.0,113.0,0.0,0.0,0.0,0.0,0.0,170.0,0.0,1089.0,695.0,0,3,9.0,0,226.0,0.7522123860521576
340.0,340.0,0.0,0.0,0.0,0.0,0.0,170.0,2.38,864.0,551.0,0,7,37.0,0,680.0,0.24999999963235295
243.0,243.0,0.0,0.0,0.0,0.0,0.0,170.0,1.215,960.0,612.0,0,7,27.0,0,486.0,0.3497942379633863
189.0,189.0,0.0,0.0,0.0,0.0,0.0,170.0,0.756,1013.0,647.0,0,7,19.74,0,378.0,0.44973544854567343
155.0,155.0,0.0,0.0,0.0,0.0,0.0,170.0,0.46,1048.0,669.0,0,7,15.0,0,310.0,0.5483870950052029
131.0,131.0,0.0,0.0,0.0,0.0,0.0,170.0,0.26,1072.0,684.0,0,7,11.0,0,262.0,0.6488549593555154
113.0,113.0,0.0,0.0,0.0,0.0,0.0,170.0,0.0,1089.0,695.0,0,7,10.0,0,226.0,0.7522123860521576
340.0,340.0,0.0,0.0,0.0,0.0,0.0,170.0,2.38,864.0,551.0,0,28,60.0,0,680.0,0.24999999963235295
243.0,243.0,0.0,0.0,0.0,0.0,0.0,170.0,1.21,960.0,612.0,0,28,43.0,0,486.0,0.3497942379633863
189.0,189.0,0.0,0.0,0.0,0.0,0.0,170.0,0.75,1013.0,647.0,0,28,30.28,0,378.0,0.44973544854567343
155.0,155.0,0.0,0.0,0.0,0.0,0.0,170.0,0.46,1048.0,669.0,0,28,24.43,0,310.0,0.5483870950052029
131.0,131.0,0.0,0.0,0.0,0.0,0.0,170.0,0.26,1072.0,684.0,0,28,18.77,0,262.0,0.6488549593555154
113.0,113.0,0.0,0.0,0.0,0.0,0.0,170.0,0.0,1089.0,695.0,0,28,16.34,0,226.0,0.7522123860521576
340.0,340.0,0.0,0.0,0.0,0.0,0.0,170.0,2.38,864.0,551.0,0,90,68.0,0,680.0,0.24999999963235295
243.0,243.0,0.0,0.0,0.0,0.0,0.0,170.0,1.21,960.0,612.0,0,90,55.0,0,486.0,0.3497942379633863
189.0,189.0,0.0,0.0,0.0,0.0,0.0,170.0,0.75,1013.0,647.0,0,90,43.0,0,378.0,0.44973544854567343
155.0,155.0,0.0,0.0,0.0,0.0,0.0,170.0,0.46,1048.0,669.0,0,90,34.0,0,310.0,0.5483870950052029
131.0,131.0,0.0,0.0,0.0,0.0,0.0,170.0,0.26,1072.0,684.0,0,90,23.5,0,262.0,0.6488549593555154
113.0,113.0,0.0,0.0,0.0,0.0,0.0,170.0,0.0,1089.0,695.0,0,90,21.3,0,226.0,0.7522123860521576
476.0,0.0,204.0,0.0,0.0,0.0,0.0,170.0,1.7,845.0,539.0,0,3,25.0,0,680.0,0.24999999963235295
340.0,0.0,146.0,0.0,0.0,0.0,0.0,170.0,0.97,947.0,604.0,0,3,16.0,0,486.0,0.3497942379633863
264.0,0.0,113.0,0.0,0.0,0.0,0.0,170.0,0.55,1004.0,641.0,0,3,10.0,0,377.0,0.4509283807667682
216.0,0.0,93.0,0.0,0.0,0.0,0.0,170.0,0.3,1040.0,663.0,0,3,9.0,0,309.0,0.5501618105172758
183.0,0.0,76.0,0.0,0.0,0.0,0.0,170.0,0.0,1065.0,679.0,0,3,7.0,0,259.0,0.6563706538364068
159.0,0.0,68.0,0.0,0.0,0.0,0.0,170.0,0.0,1083.0,691.0,0,3,6.0,0,227.0,0.7488986751149839
476.0,0.0,204.0,0.0,0.0,0.0,0.0,170.0,1.7,845.0,539.0,0,7,40.0,0,680.0,0.24999999963235295
340.0,0.0,146.0,0.0,0.0,0.0,0.0,170.0,0.97,947.0,604.0,0,7,29.0,0,486.0,0.3497942379633863
264.0,0.0,113.0,0.0,0.0,0.0,0.0,170.0,0.56,1004.0,641.0,0,7,22.0,0,377.0,0.4509283807667682
216.0,0.0,93.0,0.0,0.0,0.0,0.0,170.0,0.3,1040.0,663.0,0,7,18.0,0,309.0,0.5501618105172758
183.0,0.0,76.0,0.0,0.0,0.0,0.0,170.0,0.0,1065.0,679.0,0,7,15.0,0,259.0,0.6563706538364068
159.0,0.0,68.0,0.0,0.0,0.0,0.0,170.0,0.0,1083.0,691.0,0,7,12.0,0,227.0,0.7488986751149839
476.0,0.0,204.0,0.0,0.0,0.0,0.0,170.0,1.7,845.0,539.0,0,28,55.0,0,680.0,0.24999999963235295
340.0,0.0,146.0,0.0,0.0,0.0,0.0,170.0,0.72,947.0,604.0,0,28,41.0,0,486.0,0.3497942379633863
264.0,0.0,113.0,0.0,0.0,0.0,0.0,170.0,0.56,1004.0,641.0,0,28,34.5,0,377.0,0.4509283807667682
216.0,0.0,93.0,0.0,0.0,0.0,0.0,170.0,0.31,1040.0,663.0,0,28,29.01,0,309.0,0.5501618105172758
183.0,0.0,76.0,0.0,0.0,0.0,0.0,170.0,0.0,1065.0,679.0,0,28,18.3,0,259.0,0.6563706538364068
159.0,0.0,68.0,0.0,0.0,0.0,0.0,170.0,0.0,1083.0,691.0,0,28,11.23,0,227.0,0.7488986751149839
476.0,0.0,204.0,0.0,0.0,0.0,0.0,170.0,1.7,845.0,539.0,0,90,63.0,0,680.0,0.24999999963235295
340.0,0.0,146.0,0.0,0.0,0.0,0.0,170.0,0.97,947.0,604.0,0,90,46.0,0,486.0,0.3497942379633863
264.0,0.0,113.0,0.0,0.0,0.0,0.0,170.0,0.56,1004.0,641.0,0,90,37.9,0,377.0,0.4509283807667682
216.0,0.0,93.0,0.0,0.0,0.0,0.0,170.0,0.3,1040.0,663.0,0,90,31.61,0,309.0,0.5501618105172758
183.0,0.0,76.0,0.0,0.0,0.0,0.0,170.0,0.0,1065.0,679.0,0,90,21.59,0,259.0,0.6563706538364068
159.0,0.0,68.0,0.0,0.0,0.0,0.0,170.0,0.0,1083.0,691.0,0,90,14.78,0,227.0,0.7488986751149839
680.0,0.0,0.0,0.0,0.0,0.0,0.0,170.0,2.04,881.0,562.0,0,3,45.0,0,680.0,0.24999999963235295
480.0,0.0,0.0,0.0,0.0,0.0,0.0,170.0,1.2,972.0,620.0,0,3,32.26,0,480.0,0.35416666592881946
612.0,0.0,0.0,68.0,0.0,0.0,0.0,170.0,1.95,874.0,558.0,0,3,59.69,0,680.0,0.24999999963235295
578.0,0.0,0.0,102.0,0.0,0.0,0.0,170.0,3.46,871.0,555.0,0,3,50.43,0,680.0,0.24999999963235295
437.0,0.0,0.0,49.0,0.0,0.0,0.0,170.0,1.96,968.0,617.0,0,3,34.15,0,486.0,0.3497942379633863
413.0,0.0,0.0,73.0,0.0,0.0,0.0,170.0,2.06,966.0,616.0,0,3,36.45,0,486.0,0.3497942379633863
680.0,0.0,0.0,0.0,0.0,0.0,0.0,170.0,2.04,881.0,562.0,0,7,50.46,0,680.0,0.24999999963235295
480.0,0.0,0.0,0.0,0.0,0.0,0.0,170.0,1.2,972.0,620.0,0,7,38.6,0,480.0,0.35416666592881946
612.0,0.0,0.0,68.0,0.0,0.0,0.0,170.0,1.95,874.0,558.0,0,7,61.66,0,680.0,0.24999999963235295
578.0,0.0,0.0,102.0,0.0,0.0,0.0,170.0,3.46,871.0,555.0,0,7,53.52,0,680.0,0.24999999963235295
437.0,0.0,0.0,49.0,0.0,0.0,0.0,170.0,1.96,968.0,617.0,0,7,38.27,0,486.0,0.3497942379633863
413.0,0.0,0.0,73.0,0.0,0.0,0.0,170.0,2.06,966.0,616.0,0,7,42.95,0,486.0,0.3497942379633863
680.0,0.0,0.0,0.0,0.0,0.0,0.0,170.0,2.04,881.0,562.0,0,28,57.83,0,680.0,0.24999999963235295
480.0,0.0,0.0,0.0,0.0,0.0,0.0,170.0,1.2,972.0,620.0,0,28,46.08,0,480.0,0.35416666592881946
612.0,0.0,0.0,68.0,0.0,0.0,0.0,170.0,1.95,874.0,558.0,0,28,66.43,0,680.0,0.24999999963235295
578.0,0.0,0.0,102.0,0.0,0.0,0.0,170.0,3.46,871.0,555.0,0,28,65.03,0,680.0,0.24999999963235295
437.0,0.0,0.0,49.0,0.0,0.0,0.0,170.0,1.96,968.0,617.0,0,28,48.29,0,486.0,0.3497942379633863
413.0,0.0,0.0,73.0,0.0,0.0,0.0,170.0,2.06,966.0,616.0,0,28,52.98,0,486.0,0.3497942379633863
680.0,0.0,0.0,0.0,0.0,0.0,0.0,170.0,2.04,881.0,562.0,0,90,60.0,0,680.0,0.24999999963235295
480.0,0.0,0.0,0.0,0.0,0.0,0.0,170.0,1.2,972.0,620.0,0,90,48.32,0,480.0,0.35416666592881946
612.0,0.0,0.0,68.0,0.0,0.0,0.0,170.0,1.95,874.0,558.0,0,90,71.62,0,680.0,0.24999999963235295
578.0,0.0,0.0,102.0,0.0,0.0,0.0,170.0,3.46,871.0,555.0,0,90,68.56,0,680.0,0.24999999963235295
437.0,0.0,0.0,49.0,0.0,0.0,0.0,170.0,1.96,968.0,617.0,0,90,52.98,0,486.0,0.3497942379633863
413.0,0.0,0.0,73.0,0.0,0.0,0.0,170.0,2.06,966.0,616.0,0,90,55.16,0,486.0,0.3497942379633863
540.0,0.0,0.0,0.0,0.0,0.0,0.0,162.0,2.5,1040.0,676.0,0,28,79.99,0,540.0,0.29999999944444444
540.0,0.0,0.0,0.0,0.0,0.0,0.0,162.0,2.5,1055.0,676.0,0,28,61.89,0,540.0,0.29999999944444444
332.5,142.5,0.0,0.0,0.0,0.0,0.0,228.0,0.0,932.0,594.0,0,270,40.27,0,475.0,0.4799999989894737
332.5,142.5,0.0,0.0,0.0,0.0,0.0,228.0,0.0,932.0,594.0,0,365,41.05,0,475.0,0.4799999989894737
198.6,132.4,0.0,0.0,0.0,0.0,0.0,192.0,0.0,978.4,825.5,0,360,44.3,0,331.0,0.5800604212082767
266.0,114.0,0.0,0.0,0.0,0.0,0.0,228.0,0.0,932.0,670.0,0,90,47.03,0,380.0,0.5999999984210527
380.0,95.0,0.0,0.0,0.0,0.0,0.0,228.0,0.0,932.0,594.0,0,365,43.7,0,475.0,0.4799999989894737
380.0,95.0,0.0,0.0,0.0,0.0,0.0,228.0,0.0,932.0,594.0,0,28,36.45,0,475.0,0.4799999989894737
266.0,114.0,0.0,0.0,0.0,0.0,0.0,228.0,0.0,932.0,670.0,0,28,45.85,0,380.0,0.5999999984210527
475.0,0.0,0.0,0.0,0.0,0.0,0.0,228.0,0.0,932.0,594.0,0,28,39.29,0,475.0,0.4799999989894737
198.6,132.4,0.0,0.0,0.0,0.0,0.0,192.0,0.0,978.4,825.5,0,90,38.07,0,331.0,0.5800604212082767
198.6,132.4,0.0,0.0,0.0,0.0,0.0,192.0,0.0,978.4,825.5,0,28,28.02,0,331.0,0.5800604212082767
427.5,47.5,0.0,0.0,0.0,0.0,0.0,228.0,0.0,932.0,594.0,0,270,43.01,0,475.0,0.4799999989894737
190.0,190.0,0.0,0.0,0.0,0.0,0.0,228.0,0.0,932.0,670.0,0,90,42.33,0,380.0,0.5999999984210527
304.0,76.0,0.0,0.0,0.0,0.0,0.0,228.0,0.0,932.0,670.0,0,28,47.81,0,380.0,0.5999999984210527
380.0,0.0,0.0,0.0,0.0,0.0,0.0,228.0,0.0,932.0,670.0,0,90,52.91,0,380.0,0.5999999984210527
139.6,209.4,0.0,0.0,0.0,0.0,0.0,192.0,0.0,1047.0,806.9,0,90,39.36,0,349.0,0.550143264899303
342.0,38.0,0.0,0.0,0.0,0.0,0.0,228.0,0.0,932.0,670.0,0,365,56.14,0,380.0,0.5999999984210527
380.0,95.0,0.0,0.0,0.0,0.0,0.0,228.0,0.0,932.0,594.0,0,90,40.56,0,475.0,0.4799999989894737
475.0,0.0,0.0,0.0,0.0,0.0,0.0,228.0,0.0,932.0,594.0,0,180,42.62,0,475.0,0.4799999989894737
427.5,47.5,0.0,0.0,0.0,0.0,0.0,228.0,0.0,932.0,594.0,0,180,41.84,0,475.0,0.4799999989894737
139.6,209.4,0.0,0.0,0.0,0.0,0.0,192.0,0.0,1047.0,806.9,0,28,28.24,0,349.0,0.550143264899303
139.6,209.4,0.0,0.0,0.0,0.0,0.0,192.0,0.0,1047.0,806.9,0,3,8.06,0,349.0,0.550143264899303
139.6,209.4,0.0,0.0,0.0,0.0,0.0,192.0,0.0,1047.0,806.9,0,180,44.21,0,349.0,0.550143264899303
380.0,0.0,0.0,0.0,0.0,0.0,0.0,228.0,0.0,932.0,670.0,0,365,52.52,0,380.0,0.5999999984210527
380.0,0.0,0.0,0.0,0.0,0.0,0.0,228.0,0.0,932.0,670.0,0,270,53.3,0,380.0,0.5999999984210527
380.0,95.0,0.0,0.0,0.0,0.0,0.0,228.0,0.0,932.0,594.0,0,270,41.15,0,475.0,0.4799999989894737
342.0,38.0,0.0,0.0,0.0,0.0,0.0,228.0,0.0,932.0,670.0,0,180,52.12,0,380.0,0.5999999984210527
427.5,47.5,0.0,0.0,0.0,0.0,0.0,228.0,0.0,932.0,594.0,0,28,37.43,0,475.0,0.4799999989894737
475.0,0.0,0.0,0.0,0.0,0.0,0.0,228.0,0.0,932.0,594.0,0,7,38.6,0,475.0,0.4799999989894737
304.0,76.0,0.0,0.0,0.0,0.0,0.0,228.0,0.0,932.0,670.0,0,365,55.26,0,380.0,0.5999999984210527
266.0,114.0,0.0,0.0,0.0,0.0,0.0,228.0,0.0,932.0,670.0,0,365,52.91,0,380.0,0.5999999984210527
198.6,132.4,0.0,0.0,0.0,0.0,0.0,192.0,0.0,978.4,825.5,0,180,41.72,0,331.0,0.5800604212082767
475.0,0.0,0.0,0.0,0.0,0.0,0.0,228.0,0.0,932.0,594.0,0,270,42.13,0,475.0,0.4799999989894737
190.0,190.0,0.0,0.0,0.0,0.0,0.0,228.0,0.0,932.0,670.0,0,365,53.69,0,380.0,0.5999999984210527
237.5,237.5,0.0,0.0,0.0,0.0,0.0,228.0,0.0,932.0,594.0,0,270,38.41,0,475.0,0.4799999989894737
237.5,237.5,0.0,0.0,0.0,0.0,0.0,228.0,0.0,932.0,594.0,0,28,30.08,0,475.0,0.4799999989894737
332.5,142.5,0.0,0.0,0.0,0.0,0.0,228.0,0.0,932.0,594.0,0,90,37.72,0,475.0,0.4799999989894737
475.0,0.0,0.0,0.0,0.0,0.0,0.0,228.0,0.0,932.0,594.0,0,90,42.23,0,475.0,0.4799999989894737
237.5,237.5,0.0,0.0,0.0,0.0,0.0,228.0,0.0,932.0,594.0,0,180,36.25,0,475.0,0.4799999989894737
342.0,38.0,0.0,0.0,0.0,0.0,0.0,228.0,0.0,932.0,670.0,0,90,50.46,0,380.0,0.5999999984210527
427.5,47.5,0.0,0.0,0.0,0.0,0.0,228.0,0.0,932.0,594.0,0,365,43.7,0,475.0,0.4799999989894737
237.5,237.5,0.0,0.0,0.0,0.0,0.0,228.0,0.0,932.0,594.0,0,365,39.0,0,475.0,0.4799999989894737
380.0,0.0,0.0,0.0,0.0,0.0,0.0,228.0,0.0,932.0,670.0,0,180,53.1,0,380.0,0.5999999984210527
427.5,47.5,0.0,0.0,0.0,0.0,0.0,228.0,0.0,932.0,594.0,0,90,41.54,0,475.0,0.4799999989894737
427.5,47.5,0.0,0.0,0.0,0.0,0.0,228.0,0.0,932.0,594.0,0,7,35.08,0,475.0,0.4799999989894737
349.0,0.0,0.0,0.0,0.0,0.0,0.0,192.0,0.0,1047.0,806.9,0,3,15.05,0,349.0,0.550143264899303
380.0,95.0,0.0,0.0,0.0,0.0,0.0,228.0,0.0,932.0,594.0,0,180,40.76,0,475.0,0.4799999989894737
237.5,237.5,0.0,0.0,0.0,0.0,0.0,228.0,0.0,932.0,594.0,0,7,26.26,0,475.0,0.4799999989894737
380.0,95.0,0.0,0.0,0.0,0.0,0.0,228.0,0.0,932.0,594.0,0,7,32.82,0,475.0,0.4799999989894737
332.5,142.5,0.0,0.0,0.0,0.0,0.0,228.0,0.0,932.0,594.0,0,180,39.78,0,475.0,0.4799999989894737
190.0,190.0,0.0,0.0,0.0,0.0,0.0,228.0,0.0,932.0,670.0,0,180,46.93,0,380.0,0.5999999984210527
237.5,237.5,0.0,0.0,0.0,0.0,0.0,228.0,0.0,932.0,594.0,0,90,33.12,0,475.0,0.4799999989894737
304.0,76.0,0.0,0.0,0.0,0.0,0.0,228.0,0.0,932.0,670.0,0,90,49.19,0,380.0,0.5999999984210527
139.6,209.4,0.0,0.0,0.0,0.0,0.0,192.0,0.0,1047.0,806.9,0,7,14.59,0,349.0,0.550143264899303
198.6,132.4,0.0,0.0,0.0,0.0,0.0,192.0,0.0,978.4,825.5,0,7,14.64,0,331.0,0.5800604212082767
475.0,0.0,0.0,0.0,0.0,0.0,0.0,228.0,0.0,932.0,594.0,0,365,41.93,0,475.0,0.4799999989894737
198.6,132.4,0.0,0.0,0.0,0.0,0.0,192.0,0.0,978.4,825.5,0,3,9.13,0,331.0,0.5800604212082767
304.0,76.0,0.0,0.0,0.0,0.0,0.0,228.0,0.0,932.0,670.0,0,180,50.95,0,380.0,0.5999999984210527
332.5,142.5,0.0,0.0,0.0,0.0,0.0,228.0,0.0,932.0,594.0,0,28,33.02,0,475.0,0.4799999989894737
304.0,76.0,0.0,0.0,0.0,0.0,0.0,228.0,0.0,932.0,670.0,0,270,54.38,0,380.0,0.5999999984210527
266.0,114.0,0.0,0.0,0.0,0.0,0.0,228.0,0.0,932.0,670.0,0,270,51.73,0,380.0,0.5999999984210527
310.0,0.0,0.0,0.0,0.0,0.0,0.0,192.0,0.0,971.0,850.6,0,3,9.87,0,310.0,0.6193548367117586
190.0,190.0,0.0,0.0,0.0,0.0,0.0,228.0,0.0,932.0,670.0,0,270,50.66,0,380.0,0.5999999984210527
266.0,114.0,0.0,0.0,0.0,0.0,0.0,228.0,0.0,932.0,670.0,0,180,48.7,0,380.0,0.5999999984210527
342.0,38.0,0.0,0.0,0.0,0.0,0.0,228.0,0.0,932.0,670.0,0,270,55.06,0,380.0,0.5999999984210527
139.6,209.4,0.0,0.0,0.0,0.0,0.0,192.0,0.0,1047.0,806.9,0,360,44.7,0,349.0,0.550143264899303
332.5,142.5,0.0,0.0,0.0,0.0,0.0,228.0,0.0,932.0,594.0,0,7,30.28,0,475.0,0.4799999989894737
190.0,190.0,0.0,0.0,0.0,0.0,0.0,228.0,0.0,932.0,670.0,0,28,40.86,0,380.0,0.5999999984210527
485.0,0.0,0.0,0.0,0.0,0.0,0.0,146.0,0.0,1120.0,800.0,0,28,71.99,0,485.0,0.30103092721436925
374.0,189.2,0.0,0.0,0.0,0.0,0.0,170.1,10.1,926.1,756.7,0,3,34.4,0,563.2,0.30202414719100823
313.3,262.2,0.0,0.0,0.0,0.0,0.0,175.5,8.6,1046.9,611.8,0,3,28.8,0,575.5,0.3049522149349223
425.0,106.3,0.0,0.0,0.0,0.0,0.0,153.5,16.5,852.1,887.1,0,3,33.4,0,531.3,0.2889139840223716
425.0,106.3,0.0,0.0,0.0,0.0,0.0,151.4,18.6,936.0,803.7,0,3,36.3,0,531.3,0.28496141485985055
375.0,93.8,0.0,0.0,0.0,0.0,0.0,126.6,23.4,852.1,992.6,0,3,29.0,0,468.8,0.2700511939632014
475.0,118.8,0.0,0.0,0.0,0.0,0.0,181.1,8.9,852.1,781.5,0,3,37.8,0,593.8,0.30498484286799454
469.0,117.2,0.0,0.0,0.0,0.0,0.0,137.8,32.2,852.1,840.5,0,3,40.2,0,586.2,0.2350733534031502
425.0,106.3,0.0,0.0,0.0,0.0,0.0,153.5,16.5,852.1,887.1,0,3,33.4,0,531.3,0.2889139840223716
388.6,97.1,0.0,0.0,0.0,0.0,0.0,157.9,12.1,852.1,925.7,0,3,28.1,0,485.70000000000005,0.32509779632469055
531.3,0.0,0.0,0.0,0.0,0.0,0.0,141.8,28.2,852.1,893.7,0,3,41.3,0,531.3,0.2668925272597544
425.0,106.3,0.0,0.0,0.0,0.0,0.0,153.5,16.5,852.1,887.1,0,3,33.4,0,531.3,0.2889139840223716
318.8,212.5,0.0,0.0,0.0,0.0,0.0,155.7,14.3,852.1,880.4,0,3,25.2,0,531.3,0.2930547707640603
401.8,94.7,0.0,0.0,0.0,0.0,0.0,147.4,11.4,946.8,852.1,0,3,41.1,0,496.5,0.29687814643126254
362.6,189.0,0.0,0.0,0.0,0.0,0.0,164.9,11.6,944.7,755.8,0,3,35.3,0,551.6,0.2989485128735524
323.7,282.8,0.0,0.0,0.0,0.0,0.0,183.8,10.3,942.7,659.9,0,3,28.3,0,606.5,0.3030502880411372
379.5,151.2,0.0,0.0,0.0,0.0,0.0,153.9,15.9,1134.3,605.0,0,3,28.6,0,530.7,0.28999434654231326
362.6,189.0,0.0,0.0,0.0,0.0,0.0,164.9,11.6,944.7,755.8,0,3,35.3,0,551.6,0.2989485128735524
286.3,200.9,0.0,0.0,0.0,0.0,0.0,144.7,11.2,1004.6,803.7,0,3,24.4,0,487.20000000000005,0.2970032834626369
362.6,189.0,0.0,0.0,0.0,0.0,0.0,164.9,11.6,944.7,755.8,0,3,35.3,0,551.6,0.2989485128735524
439.0,177.0,0.0,0.0,0.0,0.0,0.0,186.0,11.1,884.9,707.9,0,3,39.3,0,616.0,0.30194805145787657
389.9,189.0,0.0,0.0,0.0,0.0,0.0,145.9,22.0,944.7,755.8,0,3,40.6,0,578.9,0.25202971108649214
362.6,189.0,0.0,0.0,0.0,0.0,0.0,164.9,11.6,944.7,755.8,0,3,35.3,0,551.6,0.2989485128735524
337.9,189.0,0.0,0.0,0.0,0.0,0.0,174.9,9.5,944.7,755.8,0,3,24.1,0,526.9,0.33194154425518785
374.0,189.2,0.0,0.0,0.0,0.0,0.0,170.1,10.1,926.1,756.7,0,7,46.2,0,563.2,0.30202414719100823
313.3,262.2,0.0,0.0,0.0,0.0,0.0,175.5,8.6,1046.9,611.8,0,7,42.8,0,575.5,0.3049522149349223
425.0,106.3,0.0,0.0,0.0,0.0,0.0,153.5,16.5,852.1,887.1,0,7,49.2,0,531.3,0.2889139840223716
425.0,106.3,0.0,0.0,0.0,0.0,0.0,151.4,18.6,936.0,803.7,0,7,46.8,0,531.3,0.28496141485985055
375.0,93.8,0.0,0.0,0.0,0.0,0.0,126.6,23.4,852.1,992.6,0,7,45.7,0,468.8,0.2700511939632014
475.0,118.8,0.0,0.0,0.0,0.0,0.0,181.1,8.9,852.1,781.5,0,7,55.6,0,593.8,0.30498484286799454
469.0,117.2,0.0,0.0,0.0,0.0,0.0,137.8,32.2,852.1,840.5,0,7,54.9,0,586.2,0.2350733534031502
425.0,106.3,0.0,0.0,0.0,0.0,0.0,153.5,16.5,852.1,887.1,0,7,49.2,0,531.3,0.2889139840223716
388.6,97.1,0.0,0.0,0.0,0.0,0.0,157.9,12.1,852.1,925.7,0,7,34.9,0,485.70000000000005,0.32509779632469055
531.3,0.0,0.0,0.0,0.0,0.0,0.0,141.8,28.2,852.1,893.7,0,7,46.9,0,531.3,0.2668925272597544
425.0,106.3,0.0,0.0,0.0,0.0,0.0,153.5,16.5,852.1,887.1,0,7,49.2,0,531.3,0.2889139840223716
318.8,212.5,0.0,0.0,0.0,0.0,0.0,155.7,14.3,852.1,880.4,0,7,33.4,0,531.3,0.2930547707640603
401.8,94.7,0.0,0.0,0.0,0.0,0.0,147.4,11.4,946.8,852.1,0,7,54.1,0,496.5,0.29687814643126254
362.6,189.0,0.0,0.0,0.0,0.0,0.0,164.9,11.6,944.7,755.8,0,7,55.9,0,551.6,0.2989485128735524
323.7,282.8,0.0,0.0,0.0,0.0,0.0,183.8,10.3,942.7,659.9,0,7,49.8,0,606.5,0.3030502880411372
379.5,151.2,0.0,0.0,0.0,0.0,0.0,153.9,15.9,1134.3,605.0,0,7,47.1,0,530.7,0.28999434654231326
362.6,189.0,0.0,0.0,0.0,0.0,0.0,164.9,11.6,944.7,755.8,0,7,55.9,0,551.6,0.2989485128735524
286.3,200.9,0.0,0.0,0.0,0.0,0.0,144.7,11.2,1004.6,803.7,0,7,38.0,0,487.20000000000005,0.2970032834626369
362.6,189.0,0.0,0.0,0.0,0.0,0.0,164.9,11.6,944.7,755.8,0,7,55.9,0,551.6,0.2989485128735524
439.0,177.0,0.0,0.0,0.0,0.0,0.0,186.0,11.1,884.9,707.9,0,7,56.1,0,616.0,0.30194805145787657
389.9,189.0,0.0,0.0,0.0,0.0,0.0,145.9,22.0,944.7,755.8,0,7,59.09,0,578.9,0.25202971108649214
362.6,189.0,0.0,0.0,0.0,0.0,0.0,164.9,11.6,944.7,755.8,0,7,22.9,0,551.6,0.2989485128735524
337.9,189.0,0.0,0.0,0.0,0.0,0.0,174.9,9.5,944.7,755.8,0,7,35.1,0,526.9,0.33194154425518785
374.0,189.2,0.0,0.0,0.0,0.0,0.0,170.1,10.1,926.1,756.7,0,28,61.09,0,563.2,0.30202414719100823
313.3,262.2,0.0,0.0,0.0,0.0,0.0,175.5,8.6,1046.9,611.8,0,28,59.8,0,575.5,0.3049522149349223
425.0,106.3,0.0,0.0,0.0,0.0,0.0,153.5,16.5,852.1,887.1,0,28,60.29,0,531.3,0.2889139840223716
425.0,106.3,0.0,0.0,0.0,0.0,0.0,151.4,18.6,936.0,803.7,0,28,61.8,0,531.3,0.28496141485985055
375.0,93.8,0.0,0.0,0.0,0.0,0.0,126.6,23.4,852.1,992.6,0,28,56.7,0,468.8,0.2700511939632014
475.0,118.8,0.0,0.0,0.0,0.0,0.0,181.1,8.9,852.1,781.5,0,28,68.3,0,593.8,0.30498484286799454
469.0,117.2,0.0,0.0,0.0,0.0,0.0,137.8,32.2,852.1,840.5,0,28,66.9,0,586.2,0.2350733534031502
425.0,106.3,0.0,0.0,0.0,0.0,0.0,153.5,16.5,852.1,887.1,0,28,60.29,0,531.3,0.2889139840223716
388.6,97.1,0.0,0.0,0.0,0.0,0.0,157.9,12.1,852.1,925.7,0,28,50.7,0,485.70000000000005,0.32509779632469055
531.3,0.0,0.0,0.0,0.0,0.0,0.0,141.8,28.2,852.1,893.7,0,28,56.4,0,531.3,0.2668925272597544
425.0,106.3,0.0,0.0,0.0,0.0,0.0,153.5,16.5,852.1,887.1,0,28,60.29,0,531.3,0.2889139840223716
318.8,212.5,0.0,0.0,0.0,0.0,0.0,155.7,14.3,852.1,880.4,0,28,55.5,0,531.3,0.2930547707640603
401.8,94.7,0.0,0.0,0.0,0.0,0.0,147.4,11.4,946.8,852.1,0,28,68.5,0,496.5,0.29687814643126254
362.6,189.0,0.0,0.0,0.0,0.0,0.0,164.9,11.6,944.7,755.8,0,28,71.3,0,551.6,0.2989485128735524
323.7,282.8,0.0,0.0,0.0,0.0,0.0,183.8,10.3,942.7,659.9,0,28,74.7,0,606.5,0.3030502880411372
379.5,151.2,0.0,0.0,0.0,0.0,0.0,153.9,15.9,1134.3,605.0,0,28,52.2,0,530.7,0.28999434654231326
362.6,189.0,0.0,0.0,0.0,0.0,0.0,164.9,11.6,944.7,755.8,0,28,71.3,0,551.6,0.2989485128735524
286.3,200.9,0.0,0.0,0.0,0.0,0.0,144.7,11.2,1004.6,803.7,0,28,67.7,0,487.20000000000005,0.2970032834626369
362.6,189.0,0.0,0.0,0.0,0.0,0.0,164.9,11.6,944.7,755.8,0,28,71.3,0,551.6,0.2989485128735524
439.0,177.0,0.0,0.0,0.0,0.0,0.0,186.0,11.1,884.9,707.9,0,28,66.0,0,616.0,0.30194805145787657
389.9,189.0,0.0,0.0,0.0,0.0,0.0,145.9,22.0,944.7,755.8,0,28,74.5,0,578.9,0.25202971108649214
362.6,189.0,0.0,0.0,0.0,0.0,0.0,164.9,11.6,944.7,755.8,0,28,71.3,0,551.6,0.2989485128735524
337.9,189.0,0.0,0.0,0.0,0.0,0.0,174.9,9.5,944.7,755.8,0,28,49.9,0,526.9,0.33194154425518785
374.0,189.2,0.0,0.0,0.0,0.0,0.0,170.1,10.1,926.1,756.7,0,56,63.4,0,563.2,0.30202414719100823
313.3,262.2,0.0,0.0,0.0,0.0,0.0,175.5,8.6,1046.9,611.8,0,56,64.9,0,575.5,0.3049522149349223
425.0,106.3,0.0,0.0,0.0,0.0,0.0,153.5,16.5,852.1,887.1,0,56,64.3,0,531.3,0.2889139840223716
425.0,106.3,0.0,0.0,0.0,0.0,0.0,151.4,18.6,936.0,803.7,0,56,64.9,0,531.3,0.28496141485985055
375.0,93.8,0.0,0.0,0.0,0.0,0.0,126.6,23.4,852.1,992.6,0,56,60.2,0,468.8,0.2700511939632014
475.0,118.8,0.0,0.0,0.0,0.0,0.0,181.1,8.9,852.1,781.5,0,56,72.3,0,593.8,0.30498484286799454
469.0,117.2,0.0,0.0,0.0,0.0,0.0,137.8,32.2,852.1,840.5,0,56,69.3,0,586.2,0.2350733534031502
425.0,106.3,0.0,0.0,0.0,0.0,0.0,153.5,16.5,852.1,887.1,0,56,64.3,0,531.3,0.2889139840223716
388.6,97.1,0.0,0.0,0.0,0.0,0.0,157.9,12.1,852.1,925.7,0,56,55.2,0,485.70000000000005,0.32509779632469055
531.3,0.0,0.0,0.0,0.0,0.0,0.0,141.8,28.2,852.1,893.7,0,56,58.8,0,531.3,0.2668925272597544
425.0,106.3,0.0,0.0,0.0,0.0,0.0,153.5,16.5,852.1,887.1,0,56,64.3,0,531.3,0.2889139840223716
318.8,212.5,0.0,0.0,0.0,0.0,0.0,155.7,14.3,852.1,880.4,0,56,66.1,0,531.3,0.2930547707640603
401.8,94.7,0.0,0.0,0.0,0.0,0.0,147.4,11.4,946.8,852.1,0,56,73.7,0,496.5,0.29687814643126254
362.6,189.0,0.0,0.0,0.0,0.0,0.0,164.9,11.6,944.7,755.8,0,56,77.3,0,551.6,0.2989485128735524
323.7,282.8,0.0,0.0,0.0,0.0,0.0,183.8,10.3,942.7,659.9,0,56,80.2,0,606.5,0.3030502880411372
379.5,151.2,0.0,0.0,0.0,0.0,0.0,153.9,15.9,1134.3,605.0,0,56,54.9,0,530.7,0.28999434654231326
362.6,189.0,0.0,0.0,0.0,0.0,0.0,164.9,11.6,944.7,755.8,0,56,77.3,0,551.6,0.2989485128735524
286.3,200.9,0.0,0.0,0.0,0.0,0.0,144.7,11.2,1004.6,803.7,0,56,72.99,0,487.20000000000005,0.2970032834626369
362.6,189.0,0.0,0.0,0.0,0.0,0.0,164.9,11.6,944.7,755.8,0,56,77.3,0,551.6,0.2989485128735524
439.0,177.0,0.0,0.0,0.0,0.0,0.0,186.0,11.1,884.9,707.9,0,56,71.7,0,616.0,0.30194805145787657
389.9,189.0,0.0,0.0,0.0,0.0,0.0,145.9,22.0,944.7,755.8,0,56,79.4,0,578.9,0.25202971108649214
362.6,189.0,0.0,0.0,0.0,0.0,0.0,164.9,11.6,944.7,755.8,0,56,77.3,0,551.6,0.2989485128735524
337.9,189.0,0.0,0.0,0.0,0.0,0.0,174.9,9.5,944.7,755.8,0,56,59.89,0,526.9,0.33194154425518785
374.0,189.2,0.0,0.0,0.0,0.0,0.0,170.1,10.1,926.1,756.7,0,91,64.9,0,563.2,0.30202414719100823
313.3,262.2,0.0,0.0,0.0,0.0,0.0,175.5,8.6,1046.9,611.8,0,91,66.6,0,575.5,0.3049522149349223
425.0,106.3,0.0,0.0,0.0,0.0,0.0,153.5,16.5,852.1,887.1,0,91,65.2,0,531.3,0.2889139840223716
425.0,106.3,0.0,0.0,0.0,0.0,0.0,151.4,18.6,936.0,803.7,0,91,66.7,0,531.3,0.28496141485985055
375.0,93.8,0.0,0.0,0.0,0.0,0.0,126.6,23.4,852.1,992.6,0,91,62.5,0,468.8,0.2700511939632014
475.0,118.8,0.0,0.0,0.0,0.0,0.0,181.1,8.9,852.1,781.5,0,91,74.19,0,593.8,0.30498484286799454
469.0,117.2,0.0,0.0,0.0,0.0,0.0,137.8,32.2,852.1,840.5,0,91,70.7,0,586.2,0.2350733534031502
425.0,106.3,0.0,0.0,0.0,0.0,0.0,153.5,16.5,852.1,887.1,0,91,65.2,0,531.3,0.2889139840223716
388.6,97.1,0.0,0.0,0.0,0.0,0.0,157.9,12.1,852.1,925.7,0,91,57.6,0,485.70000000000005,0.32509779632469055
531.3,0.0,0.0,0.0,0.0,0.0,0.0,141.8,28.2,852.1,893.7,0,91,59.2,0,531.3,0.2668925272597544
425.0,106.3,0.0,0.0,0.0,0.0,0.0,153.5,16.5,852.1,887.1,0,91,65.2,0,531.3,0.2889139840223716
318.8,212.5,0.0,0.0,0.0,0.0,0.0,155.7,14.3,852.1,880.4,0,91,68.1,0,531.3,0.2930547707640603
401.8,94.7,0.0,0.0,0.0,0.0,0.0,147.4,11.4,946.8,852.1,0,91,75.5,0,496.5,0.29687814643126254
362.6,189.0,0.0,0.0,0.0,0.0,0.0,164.9,11.6,944.7,755.8,0,91,79.3,0,551.6,0.2989485128735524
379.5,151.2,0.0,0.0,0.0,0.0,0.0,153.9,15.9,1134.3,605.0,0,91,56.5,0,530.7,0.28999434654231326
362.6,189.0,0.0,0.0,0.0,0.0,0.0,164.9,11.6,944.7,755.8,0,91,79.3,0,551.6,0.2989485128735524
286.3,200.9,0.0,0.0,0.0,0.0,0.0,144.7,11.2,1004.6,803.7,0,91,76.8,0,487.20000000000005,0.2970032834626369
362.6,189.0,0.0,0.0,0.0,0.0,0.0,164.9,11.6,944.7,755.8,0,91,79.3,0,551.6,0.2989485128735524
439.0,177.0,0.0,0.0,0.0,0.0,0.0,186.0,11.1,884.9,707.9,0,91,73.3,0,616.0,0.30194805145787657
389.9,189.0,0.0,0.0,0.0,0.0,0.0,145.9,22.0,944.7,755.8,0,91,82.6,0,578.9,0.25202971108649214
362.6,189.0,0.0,0.0,0.0,0.0,0.0,164.9,11.6,944.7,755.8,0,91,79.3,0,551.6,0.2989485128735524
337.9,189.0,0.0,0.0,0.0,0.0,0.0,174.9,9.5,944.7,755.8,0,91,67.8,0,526.9,0.33194154425518785
222.4,0.0,96.7,0.0,0.0,0.0,0.0,189.3,4.5,967.1,870.3,0,3,11.58,0,319.1,0.593230960221777
222.4,0.0,96.7,0.0,0.0,0.0,0.0,189.3,4.5,967.1,870.3,0,14,24.45,0,319.1,0.593230960221777
222.4,0.0,96.7,0.0,0.0,0.0,0.0,189.3,4.5,967.1,870.3,0,28,24.89,0,319.1,0.593230960221777
222.4,0.0,96.7,0.0,0.0,0.0,0.0,189.3,4.5,967.1,870.3,0,56,29.45,0,319.1,0.593230960221777
222.4,0.0,96.7,0.0,0.0,0.0,0.0,189.3,4.5,967.1,870.3,0,100,40.71,0,319.1,0.593230960221777
233.8,0.0,94.6,0.0,0.0,0.0,0.0,197.9,4.6,947.0,852.2,0,3,10.38,0,328.4,0.6026187557776531
233.8,0.0,94.6,0.0,0.0,0.0,0.0,197.9,4.6,947.0,852.2,0,14,22.14,0,328.4,0.6026187557776531
233.8,0.0,94.6,0.0,0.0,0.0,0.0,197.9,4.6,947.0,852.2,0,28,22.84,0,328.4,0.6026187557776531
233.8,0.0,94.6,0.0,0.0,0.0,0.0,197.9,4.6,947.0,852.2,0,56,27.66,0,328.4,0.6026187557776531
233.8,0.0,94.6,0.0,0.0,0.0,0.0,197.9,4.6,947.0,852.2,0,100,34.56,0,328.4,0.6026187557776531
194.7,0.0,100.5,0.0,0.0,0.0,0.0,165.6,7.5,1006.4,905.9,0,3,12.45,0,295.2,0.5609756078557737
194.7,0.0,100.5,0.0,0.0,0.0,0.0,165.6,7.5,1006.4,905.9,0,14,24.99,0,295.2,0.5609756078557737
194.7,0.0,100.5,0.0,0.0,0.0,0.0,165.6,7.5,1006.4,905.9,0,28,25.72,0,295.2,0.5609756078557737
194.7,0.0,100.5,0.0,0.0,0.0,0.0,165.6,7.5,1006.4,905.9,0,56,33.96,0,295.2,0.5609756078557737
194.7,0.0,100.5,0.0,0.0,0.0,0.0,165.6,7.5,1006.4,905.9,0,100,37.34,0,295.2,0.5609756078557737
190.7,0.0,125.4,0.0,0.0,0.0,0.0,162.1,7.8,1090.0,804.0,0,3,15.04,0,316.1,0.5128123995165694
190.7,0.0,125.4,0.0,0.0,0.0,0.0,162.1,7.8,1090.0,804.0,0,14,21.06,0,316.1,0.5128123995165694
190.7,0.0,125.4,0.0,0.0,0.0,0.0,162.1,7.8,1090.0,804.0,0,28,26.4,0,316.1,0.5128123995165694
190.7,0.0,125.4,0.0,0.0,0.0,0.0,162.1,7.8,1090.0,804.0,0,56,35.34,0,316.1,0.5128123995165694
190.7,0.0,125.4,0.0,0.0,0.0,0.0,162.1,7.8,1090.0,804.0,0,100,40.57,0,316.1,0.5128123995165694
212.1,0.0,121.6,0.0,0.0,0.0,0.0,180.3,5.7,1057.6,779.3,0,3,12.47,0,333.7,0.5403056621507173
212.1,0.0,121.6,0.0,0.0,0.0,0.0,180.3,5.7,1057.6,779.3,0,14,20.92,0,333.7,0.5403056621507173
212.1,0.0,121.6,0.0,0.0,0.0,0.0,180.3,5.7,1057.6,779.3,0,28,24.9,0,333.7,0.5403056621507173
212.1,0.0,121.6,0.0,0.0,0.0,0.0,180.3,5.7,1057.6,779.3,0,56,34.2,0,333.7,0.5403056621507173
212.1,0.0,121.6,0.0,0.0,0.0,0.0,180.3,5.7,1057.6,779.3,0,100,39.61,0,333.7,0.5403056621507173
230.0,0.0,118.3,0.0,0.0,0.0,0.0,195.5,4.6,1029.4,758.6,0,3,10.03,0,348.3,0.5612977302288322
230.0,0.0,118.3,0.0,0.0,0.0,0.0,195.5,4.6,1029.4,758.6,0,14,20.08,0,348.3,0.5612977302288322
230.0,0.0,118.3,0.0,0.0,0.0,0.0,195.5,4.6,1029.4,758.6,0,28,24.48,0,348.3,0.5612977302288322
230.0,0.0,118.3,0.0,0.0,0.0,0.0,195.5,4.6,1029.4,758.6,0,56,31.54,0,348.3,0.5612977302288322
230.0,0.0,118.3,0.0,0.0,0.0,0.0,195.5,4.6,1029.4,758.6,0,100,35.34,0,348.3,0.5612977302288322
190.3,0.0,125.2,0.0,0.0,0.0,0.0,161.9,9.9,1088.1,802.6,0,3,9.45,0,315.5,0.5131537226207489
190.3,0.0,125.2,0.0,0.0,0.0,0.0,161.9,9.9,1088.1,802.6,0,14,22.72,0,315.5,0.5131537226207489
190.3,0.0,125.2,0.0,0.0,0.0,0.0,161.9,9.9,1088.1,802.6,0,28,28.47,0,315.5,0.5131537226207489
190.3,0.0,125.2,0.0,0.0,0.0,0.0,161.9,9.9,1088.1,802.6,0,56,38.56,0,315.5,0.5131537226207489
190.3,0.0,125.2,0.0,0.0,0.0,0.0,161.9,9.9,1088.1,802.6,0,100,40.39,0,315.5,0.5131537226207489
166.1,0.0,163.3,0.0,0.0,0.0,0.0,176.5,4.5,1058.6,780.1,0,3,10.76,0,329.4,0.5358227063271928
166.1,0.0,163.3,0.0,0.0,0.0,0.0,176.5,4.5,1058.6,780.1,0,14,25.48,0,329.4,0.5358227063271928
166.1,0.0,163.3,0.0,0.0,0.0,0.0,176.5,4.5,1058.6,780.1,0,28,21.54,0,329.4,0.5358227063271928
166.1,0.0,163.3,0.0,0.0,0.0,0.0,176.5,4.5,1058.6,780.1,0,56,28.63,0,329.4,0.5358227063271928
166.1,0.0,163.3,0.0,0.0,0.0,0.0,176.5,4.5,1058.6,780.1,0,100,33.54,0,329.4,0.5358227063271928
168.0,42.1,163.8,0.0,0.0,0.0,0.0,121.8,5.7,1058.7,780.1,0,3,7.75,0,373.90000000000003,0.32575554874095863
168.0,42.1,163.8,0.0,0.0,0.0,0.0,121.8,5.7,1058.7,780.1,0,14,17.82,0,373.90000000000003,0.32575554874095863
168.0,42.1,163.8,0.0,0.0,0.0,0.0,121.8,5.7,1058.7,780.1,0,28,24.24,0,373.90000000000003,0.32575554874095863
168.0,42.1,163.8,0.0,0.0,0.0,0.0,121.8,5.7,1058.7,780.1,0,56,32.85,0,373.90000000000003,0.32575554874095863
168.0,42.1,163.8,0.0,0.0,0.0,0.0,121.8,5.7,1058.7,780.1,0,100,39.23,0,373.90000000000003,0.32575554874095863
213.7,98.1,24.5,0.0,0.0,0.0,0.0,181.7,6.9,1065.8,785.4,0,3,18.0,0,336.29999999999995,0.5402914048757318
213.7,98.1,24.5,0.0,0.0,0.0,0.0,181.7,6.9,1065.8,785.4,0,14,30.39,0,336.29999999999995,0.5402914048757318
213.7,98.1,24.5,0.0,0.0,0.0,0.0,181.7,6.9,1065.8,785.4,0,28,45.71,0,336.29999999999995,0.5402914048757318
213.7,98.1,24.5,0.0,0.0,0.0,0.0,181.7,6.9,1065.8,785.4,0,56,50.77,0,336.29999999999995,0.5402914048757318
213.7,98.1,24.5,0.0,0.0,0.0,0.0,181.7,6.9,1065.8,785.4,0,100,53.9,0,336.29999999999995,0.5402914048757318
213.8,98.1,24.5,0.0,0.0,0.0,0.0,181.7,6.7,1066.0,785.5,0,3,13.18,0,336.4,0.5401307950650095
213.8,98.1,24.5,0.0,0.0,0.0,0.0,181.7,6.7,1066.0,785.5,0,14,17.84,0,336.4,0.5401307950650095
213.8,98.1,24.5,0.0,0.0,0.0,0.0,181.7,6.7,1066.0,785.5,0,28,40.23,0,336.4,0.5401307950650095
213.8,98.1,24.5,0.0,0.0,0.0,0.0,181.7,6.7,1066.0,785.5,0,56,47.13,0,336.4,0.5401307950650095
213.8,98.1,24.5,0.0,0.0,0.0,0.0,181.7,6.7,1066.0,785.5,0,100,49.97,0,336.4,0.5401307950650095
229.7,0.0,118.2,0.0,0.0,0.0,0.0,195.2,6.1,1028.1,757.6,0,3,13.36,0,347.9,0.5610807687235391
229.7,0.0,118.2,0.0,0.0,0.0,0.0,195.2,6.1,1028.1,757.6,0,14,22.32,0,347.9,0.5610807687235391
229.7,0.0,118.2,0.0,0.0,0.0,0.0,195.2,6.1,1028.1,757.6,0,28,24.54,0,347.9,0.5610807687235391
229.7,0.0,118.2,0.0,0.0,0.0,0.0,195.2,6.1,1028.1,757.6,0,56,31.35,0,347.9,0.5610807687235391
