Repository: evar-ix/engg2112

# Concrete Compressive Strength Prediction

This project predicts concrete compressive strength using machine learning in Python.

## Models Used
- Simple Linear Regression
- Multiple Linear Regression
- Random Forest Regressor
- Gradient Boosting Regressor
- Support Vector Regressor
- K-Nearest Neighbours Regressor
- Neural Network Regressor
- Naive Bayes Strength-Range Model

## Dataset
The dataset contains 1030 rows and 14 columns, including the target variable `strength`.

## Goal
To predict concrete compressive strength based on ingredients and curing age.

File: data/processed/uhpc_concrete.csv (part 1 of 2)
cement,ggbs,flyash,silica_fume,limestone_powder,quartz_powder,nano_silica,water,superplasticizer,coarse_agg,fine_agg,temperature,age,cs,is_uhpc,binder,water_binder_ratio
450.0,0.0,0.0,50.0,0.0,0.0,0.0,90.0,18.0,1992.0,0.0,20,28,131.0,1,500.0,0.17999999964
630.0,0.0,0.0,70.0,0.0,0.0,0.0,126.0,18.0,1788.0,0.0,20,28,135.0,1,700.0,0.17999999974285713
810.0,0.0,0.0,90.0,0.0,0.0,0.0,162.0,18.0,1539.0,0.0,20,28,137.0,1,900.0,0.1799999998
810.0,0.0,0.0,90.0,0.0,0.0,0.0,162.0,18.0,1539.0,0.0,20,28,137.0,1,900.0,0.1799999998
630.0,180.0,0.0,90.0,0.0,0.0,0.0,126.0,18.0,1539.0,0.0,20,28,150.0,1,900.0,0.13999999984444444
630.0,180.0,0.0,90.0,0.0,0.0,0.0,144.0,18.0,1539.0,0.0,20,28,142.0,1,900.0,0.1599999998222222
630.0,180.0,0.0,90.0,0.0,0.0,0.0,144.0,18.0,1539.0,0.0,20,28,142.0,1,900.0,0.1599999998222222
450.0,180.0,0.0,90.0,180.0,0.0,0.0,144.0,18.0,1539.0,0.0,20,28,150.0,1,900.0,0.1599999998222222
270.0,180.0,0.0,90.0,360.0,0.0,0.0,144.0,18.0,1539.0,0.0,20,28,130.0,1,900.0,0.1599999998222222
450.0,0.0,0.0,50.0,0.0,0.0,0.0,90.0,18.0,1992.0,0.0,20,56,139.0,1,500.0,0.17999999964
630.0,0.0,0.0,70.0,0.0,0.0,0.0,126.0,18.0,1788.0,0.0,20,56,146.0,1,700.0,0.17999999974285713
810.0,0.0,0.0,90.0,0.0,0.0,0.0,162.0,18.0,1539.0,0.0,20,56,150.0,1,900.0,0.1799999998
810.0,0.0,0.0,90.0,0.0,0.0,0.0,162.0,18.0,1539.0,0.0,20,56,150.0,1,900.0,0.1799999998
630.0,180.0,0.0,90.0,0.0,0.0,0.0,162.0,18.0,1539.0,0.0,20,56,141.0,1,900.0,0.1799999998
450.0,360.0,0.0,90.0,0.0,0.0,0.0,162.0,18.0,1539.0,0.0,20,56,133.0,1,900.0,0.1799999998
630.0,180.0,0.0,90.0,0.0,0.0,0.0,126.0,18.0,1539.0,0.0,20,56,159.0,1,900.0,0.13999999984444444
630.0,180.0,0.0,90.0,0.0,0.0,0.0,144.0,18.0,1539.0,0.0,20,56,160.0,1,900.0,0.1599999998222222
630.0,180.0,0.0,90.0,0.0,0.0,0.0,162.0,18.0,1539.0,0.0,20,56,141.0,1,900.0,0.1799999998
630.0,180.0,0.0,90.0,0.0,0.0,0.0,144.0,18.0,1539.0,0.0,20,56,160.0,1,900.0,0.1599999998222222
450.0,180.0,0.0,90.0,180.0,0.0,0.0,144.0,18.0,1539.0,0.0,20,56,161.0,1,900.0,0.1599999998222222
270.0,180.0,0.0,90.0,360.0,0.0,0.0,144.0,18.0,1539.0,0.0,20,56,139.0,1,900.0,0.1599999998222222
450.0,0.0,0.0,50.0,0.0,0.0,0.0,90.0,18.0,1992.0,0.0,20,90,151.0,1,500.0,0.17999999964
630.0,0.0,0.0,70.0,0.0,0.0,0.0,126.0,18.0,1788.0,0.0,20,90,160.0,1,700.0,0.17999999974285713
810.0,0.0,0.0,90.0,0.0,0.0,0.0,162.0,18.0,1539.0,0.0,20,90,170.0,1,900.0,0.1799999998
810.0,0.0,0.0,90.0,0.0,0.0,0.0,162.0,18.0,1539.0,0.0,20,90,170.0,1,900.0,0.1799999998
630.0,180.0,0.0,90.0,0.0,0.0,0.0,162.0,18.0,1539.0,0.0,20,90,169.0,1,900.0,0.1799999998
630.0,180.0,0.0,90.0,0.0,0.0,0.0,126.0,18.0,1539.0,0.0,20,90,168.0,1,900.0,0.13999999984444444
630.0,180.0,0.0,90.0,0.0,0.0,0.0,144.0,18.0,1539.0,0.0,20,90,172.0,1,900.0,0.1599999998222222
630.0,180.0,0.0,90.0,0.0,0.0,0.0,162.0,18.0,1539.0,0.0,20,90,169.0,1,900.0,0.1799999998
630.0,180.0,0.0,90.0,0.0,0.0,0.0,144.0,18.0,1539.0,0.0,20,90,172.0,1,900.0,0.1599999998222222
450.0,180.0,0.0,90.0,180.0,0.0,0.0,144.0,18.0,1539.0,0.0,20,90,176.0,1,900.0,0.1599999998222222
270.0,180.0,0.0,90.0,360.0,0.0,0.0,144.0,18.0,1539.0,0.0,20,90,150.0,1,900.0,0.1599999998222222
450.0,0.0,0.0,50.0,0.0,0.0,0.0,90.0,18.0,1992.0,0.0,20,180,159.0,1,500.0,0.17999999964
630.0,0.0,0.0,70.0,0.0,0.0,0.0,126.0,18.0,1788.0,0.0,20,180,167.0,1,700.0,0.17999999974285713
810.0,0.0,0.0,90.0,0.0,0.0,0.0,162.0,18.0,1539.0,0.0,20,180,174.0,1,900.0,0.1799999998
810.0,0.0,0.0,90.0,0.0,0.0,0.0,162.0,18.0,1539.0,0.0,20,180,174.0,1,900.0,0.1799999998
630.0,180.0,0.0,90.0,0.0,0.0,0.0,162.0,18.0,1539.0,0.0,20,180,170.0,1,900.0,0.1799999998
630.0,180.0,0.0,90.0,0.0,0.0,0.0,126.0,18.0,1539.0,0.0,20,180,168.0,1,900.0,0.13999999984444444
630.0,180.0,0.0,90.0,0.0,0.0,0.0,144.0,18.0,1539.0,0.0,20,180,175.0,1,900.0,0.1599999998222222
630.0,180.0,0.0,90.0,0.0,0.0,0.0,162.0,18.0,1539.0,0.0,20,180,170.0,1,900.0,0.1799999998
630.0,180.0,0.0,90.0,0.0,0.0,0.0,144.0,18.0,1539.0,0.0,20,180,175.0,1,900.0,0.1599999998222222
450.0,180.0,0.0,90.0,180.0,0.0,0.0,144.0,18.0,1539.0,0.0,20,180,179.0,1,900.0,0.1599999998222222
270.0,180.0,0.0,90.0,360.0,0.0,0.0,144.0,18.0,1539.0,0.0,20,180,160.0,1,900.0,0.1599999998222222
450.0,0.0,0.0,50.0,0.0,0.0,0.0,90.0,18.0,1992.0,0.0,20,365,161.0,1,500.0,0.17999999964
630.0,0.0,0.0,70.0,0.0,0.0,0.0,126.0,18.0,1788.0,0.0,20,365,169.0,1,700.0,0.17999999974285713
810.0,0.0,0.0,90.0,0.0,0.0,0.0,162.0,18.0,1539.0,0.0,20,365,177.0,1,900.0,0.1799999998
810.0,0.0,0.0,90.0,0.0,0.0,0.0,162.0,18.0,1539.0,0.0,20,365,177.0,1,900.0,0.1799999998
630.0,180.0,0.0,90.0,0.0,0.0,0.0,162.0,18.0,1539.0,0.0,20,365,174.0,1,900.0,0.1799999998
630.0,180.0,0.0,90.0,0.0,0.0,0.0,126.0,18.0,1539.0,0.0,20,365,168.0,1,900.0,0.13999999984444444
630.0,180.0,0.0,90.0,0.0,0.0,0.0,144.0,18.0,1539.0,0.0,20,365,178.0,1,900.0,0.1599999998222222
630.0,180.0,0.0,90.0,0.0,0.0,0.0,162.0,18.0,1539.0,0.0,20,365,174.0,1,900.0,0.1799999998
630.0,180.0,0.0,90.0,0.0,0.0,0.0,144.0,18.0,1539.0,0.0,20,365,178.0,1,900.0,0.1599999998222222
450.0,180.0,0.0,90.0,180.0,0.0,0.0,144.0,18.0,1539.0,0.0,20,365,183.0,1,900.0,0.1599999998222222
270.0,180.0,0.0,90.0,360.0,0.0,0.0,144.0,18.0,1539.0,0.0,20,365,164.0,1,900.0,0.1599999998222222
874.9,0.0,0.0,43.7,0.0,0.0,0.0,202.1,45.9,1273.4,0.0,21,7,85.91,1,918.6,0.22000870866535083
612.4,0.0,0.0,43.7,262.5,0.0,0.0,202.1,45.9,1273.4,0.0,21,7,78.52,1,918.6,0.22000870866535083
699.9,0.0,0.0,43.7,0.0,175.0,0.0,202.1,45.9,1273.4,0.0,21,7,85.91,1,918.6,0.22000870866535083
874.9,0.0,0.0,43.7,0.0,0.0,0.0,202.1,45.9,1273.4,39.0,21,7,106.71,1,918.6,0.22000870866535083
612.4,0.0,0.0,43.7,262.5,0.0,0.0,202.1,45.9,1273.4,39.0,21,7,89.93,1,918.6,0.22000870866535083
699.9,0.0,0.0,43.7,0.0,175.0,0.0,202.1,45.9,1273.4,39.0,21,7,99.33,1,918.6,0.22000870866535083
874.9,0.0,0.0,43.7,0.0,0.0,0.0,202.1,45.9,1273.4,78.0,21,7,108.73,1,918.6,0.22000870866535083
612.4,0.0,0.0,43.7,262.5,0.0,0.0,202.1,45.9,1273.4,78.0,21,7,92.62,1,918.6,0.22000870866535083
699.9,0.0,0.0,43.7,0.0,175.0,0.0,202.1,45.9,1273.4,78.0,21,7,102.01,1,918.6,0.22000870866535083
874.9,0.0,0.0,43.7,0.0,0.0,0.0,202.1,45.9,1273.4,117.0,21,7,110.74,1,918.6,0.22000870866535083
612.4,0.0,0.0,43.7,262.5,0.0,0.0,202.1,45.9,1273.4,117.0,21,7,100.0,1,918.6,0.22000870866535083
699.9,0.0,0.0,43.7,0.0,175.0,0.0,202.1,45.9,1273.4,117.0,21,7,108.73,1,918.6,0.22000870866535083
874.9,0.0,0.0,43.7,0.0,0.0,0.0,202.1,45.9,1273.4,156.0,21,7,120.81,1,918.6,0.22000870866535083
612.4,0.0,0.0,43.7,262.5,0.0,0.0,202.1,45.9,1273.4,156.0,21,7,105.37,1,918.6,0.22000870866535083
699.9,0.0,0.0,43.7,0.0,175.0,0.0,202.1,45.9,1273.4,156.0,21,7,114.77,1,918.6,0.22000870866535083
612.4,0.0,0.0,43.7,262.5,0.0,0.0,202.1,45.9,1273.4,195.0,21,7,114.09,1,918.6,0.22000870866535083
699.9,0.0,0.0,43.7,0.0,175.0,0.0,202.1,45.9,1273.4,195.0,21,7,122.82,1,918.6,0.22000870866535083
874.9,0.0,0.0,43.7,0.0,0.0,0.0,202.1,45.9,1273.4,0.0,21,28,100.67,1,918.6,0.22000870866535083
612.4,0.0,0.0,43.7,262.5,0.0,0.0,202.1,45.9,1273.4,0.0,21,28,88.59,1,918.6,0.22000870866535083
874.9,0.0,0.0,43.7,0.0,0.0,0.0,202.1,45.9,1273.4,39.0,21,28,115.44,1,918.6,0.22000870866535083
612.4,0.0,0.0,43.7,262.5,0.0,0.0,202.1,45.9,1273.4,39.0,21,28,100.67,1,918.6,0.22000870866535083
699.9,0.0,0.0,43.7,0.0,175.0,0.0,202.1,45.9,1273.4,39.0,21,28,106.71,1,918.6,0.22000870866535083
874.9,0.0,0.0,43.7,0.0,0.0,0.0,202.1,45.9,1273.4,78.0,21,28,124.83,1,918.6,0.22000870866535083
612.4,0.0,0.0,43.7,262.5,0.0,0.0,202.1,45.9,1273.4,78.0,21,28,114.09,1,918.6,0.22000870866535083
699.9,0.0,0.0,43.7,0.0,175.0,0.0,202.1,45.9,1273.4,78.0,21,28,120.81,1,918.6,0.22000870866535083
874.9,0.0,0.0,43.7,0.0,0.0,0.0,202.1,45.9,1273.4,117.0,21,28,132.22,1,918.6,0.22000870866535083
612.4,0.0,0.0,43.7,262.5,0.0,0.0,202.1,45.9,1273.4,117.0,21,28,126.17,1,918.6,0.22000870866535083
699.9,0.0,0.0,43.7,0.0,175.0,0.0,202.1,45.9,1273.4,117.0,21,28,130.2,1,918.6,0.22000870866535083
874.9,0.0,0.0,43.7,0.0,0.0,0.0,202.1,45.9,1273.4,156.0,21,28,146.31,1,918.6,0.22000870866535083
612.4,0.0,0.0,43.7,262.5,0.0,0.0,202.1,45.9,1273.4,156.0,21,28,134.23,1,918.6,0.22000870866535083
699.9,0.0,0.0,43.7,0.0,175.0,0.0,202.1,45.9,1273.4,156.0,21,28,139.6,1,918.6,0.22000870866535083
874.9,0.0,0.0,43.7,0.0,0.0,0.0,202.1,45.9,1273.4,195.0,21,28,155.71,1,918.6,0.22000870866535083
612.4,0.0,0.0,43.7,262.5,0.0,0.0,202.1,45.9,1273.4,195.0,21,28,141.61,1,918.6,0.22000870866535083
699.9,0.0,0.0,43.7,0.0,175.0,0.0,202.1,45.9,1273.4,195.0,21,28,148.32,1,918.6,0.22000870866535083
729.0,0.0,0.0,124.0,0.0,397.0,0.0,170.0,30.0,833.0,156.0,23,28,166.1,1,1250.0,0.13599999989119999
401.0,0.0,328.0,124.0,0.0,397.0,0.0,170.0,30.0,833.0,156.0,23,28,124.7,1,1250.0,0.13599999989119999
401.0,328.0,0.0,124.0,0.0,397.0,0.0,170.0,30.0,833.0,156.0,23,28,139.4,1,1250.0,0.13599999989119999
439.5,0.0,0.0,0.0,263.7,175.9,0.0,175.8,43.9,1273.4,0.0,21,3,49.61,1,879.1,0.19997724923219515
435.1,0.0,0.0,0.0,263.7,175.9,4.4,175.8,43.9,1273.4,0.0,21,3,50.87,1,879.0999999999999,0.19997724923219518
430.7,0.0,0.0,0.0,263.7,175.9,8.8,175.8,43.9,1273.4,0.0,21,3,54.96,1,879.0999999999999,0.19997724923219518
426.3,0.0,0.0,0.0,263.7,175.9,13.2,175.8,43.9,1273.4,0.0,21,3,56.85,1,879.1,0.19997724923219515
421.9,0.0,0.0,0.0,263.7,175.9,17.6,175.8,43.9,1273.4,0.0,21,3,57.17,1,879.0999999999999,0.19997724923219518
417.5,0.0,0.0,0.0,263.7,175.9,22.0,175.8,43.9,1273.4,0.0,21,3,55.91,1,879.1,0.19997724923219515
435.1,0.0,0.0,0.0,263.7,175.9,4.4,175.8,43.9,1273.4,195.0,21,3,70.35,1,879.0999999999999,0.19997724923219518
430.7,0.0,0.0,0.0,263.7,175.9,8.8,175.8,43.9,1273.4,195.0,21,3,72.84,1,879.0999999999999,0.19997724923219518
426.3,0.0,0.0,0.0,263.7,175.9,13.2,175.8,43.9,1273.4,195.0,21,3,78.44,1,879.1,0.19997724923219515
421.9,0.0,0.0,0.0,263.7,175.9,17.6,175.8,43.9,1273.4,195.0,21,3,79.69,1,879.0999999999999,0.19997724923219518
417.5,0.0,0.0,0.0,263.7,175.9,22.0,175.8,43.9,1273.4,195.0,21,3,77.82,1,879.1,0.19997724923219515
430.7,0.0,0.0,0.0,263.7,175.9,8.8,175.8,43.9,1273.4,0.0,21,7,65.98,1,879.0999999999999,0.19997724923219518
426.3,0.0,0.0,0.0,263.7,175.9,13.2,175.8,43.9,1273.4,0.0,21,7,68.82,1,879.1,0.19997724923219515
421.9,0.0,0.0,0.0,263.7,175.9,17.6,175.8,43.9,1273.4,0.0,21,7,69.13,1,879.0999999999999,0.19997724923219518
417.5,0.0,0.0,0.0,263.7,175.9,22.0,175.8,43.9,1273.4,0.0,21,7,65.35,1,879.1,0.19997724923219515
439.5,0.0,0.0,0.0,263.7,175.9,0.0,175.8,43.9,1273.4,195.0,21,7,90.89,1,879.1,0.19997724923219515
435.1,0.0,0.0,0.0,263.7,175.9,4.4,175.8,43.9,1273.4,195.0,21,7,94.63,1,879.0999999999999,0.19997724923219518
430.7,0.0,0.0,0.0,263.7,175.9,8.8,175.8,43.9,1273.4,195.0,21,7,96.5,1,879.0999999999999,0.19997724923219518
426.3,0.0,0.0,0.0,263.7,175.9,13.2,175.8,43.9,1273.4,195.0,21,7,100.86,1,879.1,0.19997724923219515
421.9,0.0,0.0,0.0,263.7,175.9,17.6,175.8,43.9,1273.4,195.0,21,7,103.35,1,879.0999999999999,0.19997724923219518
417.5,0.0,0.0,0.0,263.7,175.9,22.0,175.8,43.9,1273.4,195.0,21,7,98.99,1,879.1,0.19997724923219515
435.1,0.0,0.0,0.0,263.7,175.9,4.4,175.8,43.9,1273.4,0.0,21,28,77.01,1,879.0999999999999,0.19997724923219518
430.7,0.0,0.0,0.0,263.7,175.9,8.8,175.8,43.9,1273.4,0.0,21,28,81.1,1,879.0999999999999,0.19997724923219518
426.3,0.0,0.0,0.0,263.7,175.9,13.2,175.8,43.9,1273.4,0.0,21,28,88.66,1,879.1,0.19997724923219515
421.9,0.0,0.0,0.0,263.7,175.9,17.6,175.8,43.9,1273.4,0.0,21,28,91.18,1,879.0999999999999,0.19997724923219518
417.5,0.0,0.0,0.0,263.7,175.9,22.0,175.8,43.9,1273.4,0.0,21,28,86.46,1,879.1,0.19997724923219515
439.5,0.0,0.0,0.0,263.7,175.9,0.0,175.8,43.9,1273.4,195.0,21,28,113.93,1,879.1,0.19997724923219515
435.1,0.0,0.0,0.0,263.7,175.9,4.4,175.8,43.9,1273.4,195.0,21,28,120.16,1,879.0999999999999,0.19997724923219518
430.7,0.0,0.0,0.0,263.7,175.9,8.8,175.8,43.9,1273.4,195.0,21,28,126.38,1,879.0999999999999,0.19997724923219518
594.2,0.0,0.0,0.0,265.3,0.0,24.8,176.9,44.2,1282.3,0.0,21,28,98.89,1,884.3,0.20004523329181814
594.2,0.0,0.0,0.0,265.3,0.0,24.8,176.9,44.2,1282.3,156.0,21,28,139.44,1,884.3,0.20004523329181814
594.2,0.0,0.0,0.0,265.3,0.0,24.8,176.9,44.2,1282.3,156.0,21,28,141.67,1,884.3,0.20004523329181814
594.2,0.0,0.0,0.0,265.3,0.0,24.8,176.9,44.2,1282.3,156.0,21,28,129.44,1,884.3,0.20004523329181814
594.2,0.0,0.0,0.0,265.3,0.0,24.8,176.9,44.2,1282.3,156.0,21,28,124.44,1,884.3,0.20004523329181814
594.2,0.0,0.0,0.0,265.3,0.0,24.8,176.9,44.2,1282.3,156.0,21,28,120.56,1,884.3,0.20004523329181814
594.2,0.0,0.0,0.0,265.3,0.0,24.8,176.9,44.2,1282.3,156.0,21,28,129.01,1,884.3,0.20004523329181814
594.2,0.0,0.0,0.0,265.3,0.0,24.8,176.9,44.2,1282.3,156.0,21,28,132.96,1,884.3,0.20004523329181814
594.2,0.0,0.0,0.0,265.3,0.0,24.8,176.9,44.2,1282.3,156.0,21,28,129.58,1,884.3,0.20004523329181814
594.2,0.0,0.0,0.0,265.3,0.0,24.8,176.9,44.2,1282.3,156.0,21,28,136.34,1,884.3,0.20004523329181814
594.2,0.0,0.0,0.0,265.3,0.0,24.8,176.9,44.2,1282.3,0.0,21,7,86.11,1,884.3,0.20004523329181814
594.2,0.0,0.0,0.0,265.3,0.0,24.8,176.9,44.2,1282.3,156.0,21,7,113.89,1,884.3,0.20004523329181814
594.2,0.0,0.0,0.0,265.3,0.0,24.8,176.9,44.2,1282.3,156.0,21,7,117.22,1,884.3,0.20004523329181814
594.2,0.0,0.0,0.0,265.3,0.0,24.8,176.9,44.2,1282.3,156.0,21,7,114.44,1,884.3,0.20004523329181814
594.2,0.0,0.0,0.0,265.3,0.0,24.8,176.9,44.2,1282.3,156.0,21,7,112.22,1,884.3,0.20004523329181814
594.2,0.0,0.0,0.0,265.3,0.0,24.8,176.9,44.2,1282.3,156.0,21,7,111.11,1,884.3,0.20004523329181814
753.0,0.0,183.0,188.0,0.0,0.0,0.0,180.72,27.0,1129.0,0.0,20,28,166.0,1,1124.0,0.16078291800642086
745.0,0.0,181.0,186.0,0.0,0.0,0.0,171.35,27.0,1118.0,0.0,20,28,162.0,1,1112.0,0.1540917264801333
778.0,0.0,189.0,194.0,0.0,0.0,0.0,178.94,28.0,1167.0,0.0,20,28,181.0,1,1161.0,0.15412575352788477
758.0,0.0,184.0,190.0,0.0,0.0,0.0,166.76,27.0,1138.0,0.0,20,28,155.0,1,1132.0,0.14731448750237233
745.0,0.0,181.0,186.0,0.0,0.0,0.0,171.35,27.0,1118.0,0.0,20,28,159.0,1,1112.0,0.1540917264801333
890.0,0.0,0.0,0.0,0.0,0.0,0.0,178.0,30.2,1231.0,0.0,21,1,59.0,1,890.0,0.1999999997752809
890.0,0.0,0.0,0.0,0.0,0.0,0.0,178.0,30.2,1231.0,0.0,21,1,70.7,1,890.0,0.1999999997752809
845.5,0.0,0.0,44.5,0.0,0.0,0.0,178.0,30.2,1231.0,0.0,21,1,73.2,1,890.0,0.1999999997752809
801.0,0.0,0.0,89.0,0.0,0.0,0.0,178.0,30.2,1231.0,0.0,21,1,75.7,1,890.0,0.1999999997752809
756.5,0.0,0.0,133.5,0.0,0.0,0.0,178.0,30.2,1231.0,0.0,21,1,70.5,1,890.0,0.1999999997752809
712.0,0.0,0.0,178.0,0.0,0.0,0.0,178.0,30.2,1231.0,0.0,21,1,62.1,1,890.0,0.1999999997752809
845.5,0.0,0.0,44.5,0.0,0.0,0.0,178.0,30.2,1231.0,0.0,21,1,77.8,1,890.0,0.1999999997752809
712.0,0.0,178.0,0.0,0.0,0.0,0.0,178.0,30.2,1231.0,0.0,21,1,53.7,1,890.0,0.1999999997752809
667.5,0.0,178.0,44.5,0.0,0.0,0.0,178.0,30.2,1231.0,0.0,21,1,52.8,1,890.0,0.1999999997752809
1009.0,0.0,0.0,0.0,0.0,0.0,0.0,201.8,34.2,1231.0,0.0,21,1,72.8,1,1009.0,0.19999999980178396
1009.0,0.0,0.0,0.0,0.0,0.0,0.0,201.8,34.2,1231.0,0.0,21,1,73.2,1,1009.0,0.19999999980178396
958.55,0.0,0.0,50.45,0.0,0.0,0.0,201.8,34.2,1231.0,0.0,21,1,80.1,1,1009.0,0.19999999980178396
756.75,0.0,201.8,50.45,0.0,0.0,0.0,201.8,34.2,1231.0,0.0,21,1,53.1,1,1009.0,0.19999999980178396
890.0,0.0,0.0,0.0,0.0,0.0,0.0,178.0,30.2,1231.0,0.0,21,7,95.7,1,890.0,0.1999999997752809
890.0,0.0,0.0,0.0,0.0,0.0,0.0,178.0,30.2,1231.0,0.0,21,7,97.4,1,890.0,0.1999999997752809
845.5,0.0,0.0,44.5,0.0,0.0,0.0,178.0,30.2,1231.0,0.0,21,7,105.7,1,890.0,0.1999999997752809
801.0,0.0,0.0,89.0,0.0,0.0,0.0,178.0,30.2,1231.0,0.0,21,7,102.6,1,890.0,0.1999999997752809
756.5,0.0,0.0,133.5,0.0,0.0,0.0,178.0,30.2,1231.0,0.0,21,7,96.8,1,890.0,0.1999999997752809
712.0,0.0,0.0,178.0,0.0,0.0,0.0,178.0,30.2,1231.0,0.0,21,7,95.9,1,890.0,0.1999999997752809
845.5,0.0,0.0,44.5,0.0,0.0,0.0,178.0,30.2,1231.0,0.0,21,7,106.1,1,890.0,0.1999999997752809
712.0,0.0,178.0,0.0,0.0,0.0,0.0,178.0,30.2,1231.0,0.0,21,7,99.2,1,890.0,0.1999999997752809
623.0,0.0,267.0,0.0,0.0,0.0,0.0,178.0,30.2,1231.0,0.0,21,7,101.2,1,890.0,0.1999999997752809
534.0,0.0,356.0,0.0,0.0,0.0,0.0,178.0,30.2,1231.0,0.0,21,7,75.8,1,890.0,0.1999999997752809
667.5,0.0,178.0,44.5,0.0,0.0,0.0,178.0,30.2,1231.0,0.0,21,7,92.8,1,890.0,0.1999999997752809
1009.0,0.0,0.0,0.0,0.0,0.0,0.0,201.8,34.2,1231.0,0.0,21,7,102.8,1,1009.0,0.19999999980178396
1009.0,0.0,0.0,0.0,0.0,0.0,0.0,201.8,34.2,1231.0,0.0,21,7,102.3,1,1009.0,0.19999999980178396
958.55,0.0,0.0,50.45,0.0,0.0,0.0,201.8,34.2,1231.0,0.0,21,7,102.8,1,1009.0,0.19999999980178396
756.75,0.0,201.8,50.45,0.0,0.0,0.0,201.8,34.2,1231.0,0.0,21,7,101.5,1,1009.0,0.19999999980178396
890.0,0.0,0.0,0.0,0.0,0.0,0.0,178.0,30.2,1231.0,0.0,21,28,106.3,1,890.0,0.1999999997752809
890.0,0.0,0.0,0.0,0.0,0.0,0.0,178.0,30.2,1231.0,0.0,21,28,113.2,1,890.0,0.1999999997752809
845.5,0.0,0.0,44.5,0.0,0.0,0.0,178.0,30.2,1231.0,0.0,21,28,117.2,1,890.0,0.1999999997752809
801.0,0.0,0.0,89.0,0.0,0.0,0.0,178.0,30.2,1231.0,0.0,21,28,118.6,1,890.0,0.1999999997752809
756.5,0.0,0.0,133.5,0.0,0.0,0.0,178.0,30.2,1231.0,0.0,21,28,118.0,1,890.0,0.1999999997752809
712.0,0.0,0.0,178.0,0.0,0.0,0.0,178.0,30.2,1231.0,0.0,21,28,111.0,1,890.0,0.1999999997752809
845.5,0.0,0.0,44.5,0.0,0.0,0.0,178.0,30.2,1231.0,0.0,21,28,116.6,1,890.0,0.1999999997752809
712.0,0.0,178.0,0.0,0.0,0.0,0.0,178.0,30.2,1231.0,0.0,21,28,109.9,1,890.0,0.1999999997752809
623.0,0.0,267.0,0.0,0.0,0.0,0.0,178.0,30.2,1231.0,0.0,21,28,114.8,1,890.0,0.1999999997752809
534.0,0.0,356.0,0.0,0.0,0.0,0.0,178.0,30.2,1231.0,0.0,21,28,102.6,1,890.0,0.1999999997752809
667.5,0.0,178.0,44.5,0.0,0.0,0.0,178.0,30.2,1231.0,0.0,21,28,112.8,1,890.0,0.1999999997752809
1009.0,0.0,0.0,0.0,0.0,0.0,0.0,201.8,34.2,1231.0,0.0,21,28,113.8,1,1009.0,0.19999999980178396
1009.0,0.0,0.0,0.0,0.0,0.0,0.0,201.8,34.2,1231.0,0.0,21,28,115.2,1,1009.0,0.19999999980178396
958.55,0.0,0.0,50.45,0.0,0.0,0.0,201.8,34.2,1231.0,0.0,21,28,115.4,1,1009.0,0.19999999980178396
756.75,0.0,201.8,50.45,0.0,0.0,0.0,201.8,34.2,1231.0,0.0,21,28,114.5,1,1009.0,0.19999999980178396
1151.11,0.0,0.0,211.89,0.0,0.0,0.0,272.6,46.2,1231.0,0.0,90,28,159.7,1,1363.0,0.19999999985326486
1151.11,0.0,0.0,211.89,0.0,0.0,0.0,272.6,46.2,1231.0,0.0,90,28,165.8,1,1363.0,0.19999999985326486
1151.11,0.0,0.0,211.89,0.0,0.0,0.0,272.6,46.2,1231.0,0.0,90,28,163.9,1,1363.0,0.19999999985326486
1151.11,0.0,0.0,211.89,0.0,0.0,0.0,272.6,46.2,1231.0,234.0,90,28,170.6,1,1363.0,0.19999999985326486
1151.11,0.0,0.0,211.89,0.0,0.0,0.0,272.6,46.2,1231.0,234.0,90,28,179.0,1,1363.0,0.19999999985326486
1151.11,0.0,0.0,211.89,0.0,0.0,0.0,272.6,46.2,1231.0,234.0,90,28,177.0,1,1363.0,0.19999999985326486
890.0,0.0,0.0,0.0,0.0,0.0,0.0,178.0,30.2,1231.0,0.0,21,56,108.8,1,890.0,0.1999999997752809
890.0,0.0,0.0,0.0,0.0,0.0,0.0,178.0,30.2,1231.0,0.0,21,56,113.8,1,890.0,0.1999999997752809
845.5,0.0,0.0,44.5,0.0,0.0,0.0,178.0,30.2,1231.0,0.0,21,56,120.1,1,890.0,0.1999999997752809
801.0,0.0,0.0,89.0,0.0,0.0,0.0,178.0,30.2,1231.0,0.0,21,56,127.4,1,890.0,0.1999999997752809
756.5,0.0,0.0,133.5,0.0,0.0,0.0,178.0,30.2,1231.0,0.0,21,56,120.1,1,890.0,0.1999999997752809
712.0,0.0,0.0,178.0,0.0,0.0,0.0,178.0,30.2,1231.0,0.0,21,56,117.2,1,890.0,0.1999999997752809
845.5,0.0,0.0,44.5,0.0,0.0,0.0,178.0,30.2,1231.0,0.0,21,56,124.1,1,890.0,0.1999999997752809
712.0,0.0,178.0,0.0,0.0,0.0,0.0,178.0,30.2,1231.0,0.0,21,56,110.3,1,890.0,0.1999999997752809
623.0,0.0,267.0,0.0,0.0,0.0,0.0,178.0,30.2,1231.0,0.0,21,56,117.2,1,890.0,0.1999999997752809
534.0,0.0,356.0,0.0,0.0,0.0,0.0,178.0,30.2,1231.0,0.0,21,56,110.9,1,890.0,0.1999999997752809
667.5,0.0,178.0,44.5,0.0,0.0,0.0,178.0,30.2,1231.0,0.0,21,56,113.8,1,890.0,0.1999999997752809
1009.0,0.0,0.0,0.0,0.0,0.0,0.0,201.8,34.2,1231.0,0.0,21,56,126.2,1,1009.0,0.19999999980178396
1009.0,0.0,0.0,0.0,0.0,0.0,0.0,201.8,34.2,1231.0,0.0,21,56,129.3,1,1009.0,0.19999999980178396
958.55,0.0,0.0,50.45,0.0,0.0,0.0,201.8,34.2,1231.0,0.0,21,56,129.0,1,1009.0,0.19999999980178396
756.75,0.0,201.8,50.45,0.0,0.0,0.0,201.8,34.2,1231.0,0.0,21,56,131.7,1,1009.0,0.19999999980178396
890.0,0.0,0.0,0.0,0.0,0.0,0.0,178.0,30.2,1231.0,0.0,21,90,114.1,1,890.0,0.1999999997752809
890.0,0.0,0.0,0.0,0.0,0.0,0.0,178.0,30.2,1231.0,0.0,21,90,118.1,1,890.0,0.1999999997752809
845.5,0.0,0.0,44.5,0.0,0.0,0.0,178.0,30.2,1231.0,0.0,21,90,125.4,1,890.0,0.1999999997752809
801.0,0.0,0.0,89.0,0.0,0.0,0.0,178.0,30.2,1231.0,0.0,21,90,127.6,1,890.0,0.1999999997752809
756.5,0.0,0.0,133.5,0.0,0.0,0.0,178.0,30.2,1231.0,0.0,21,90,120.9,1,890.0,0.1999999997752809
712.0,0.0,0.0,178.0,0.0,0.0,0.0,178.0,30.2,1231.0,0.0,21,90,118.6,1,890.0,0.1999999997752809
845.5,0.0,0.0,44.5,0.0,0.0,0.0,178.0,30.2,1231.0,0.0,21,90,126.2,1,890.0,0.1999999997752809
712.0,0.0,178.0,0.0,0.0,0.0,0.0,178.0,30.2,1231.0,0.0,21,90,117.5,1,890.0,0.1999999997752809
623.0,0.0,267.0,0.0,0.0,0.0,0.0,178.0,30.2,1231.0,0.0,21,90,119.3,1,890.0,0.1999999997752809
534.0,0.0,356.0,0.0,0.0,0.0,0.0,178.0,30.2,1231.0,0.0,21,90,119.1,1,890.0,0.1999999997752809
667.5,0.0,178.0,44.5,0.0,0.0,0.0,178.0,30.2,1231.0,0.0,21,90,119.7,1,890.0,0.1999999997752809
1009.0,0.0,0.0,0.0,0.0,0.0,0.0,201.8,34.2,1231.0,0.0,21,90,139.3,1,1009.0,0.19999999980178396
1009.0,0.0,0.0,0.0,0.0,0.0,0.0,201.8,34.2,1231.0,0.0,21,90,149.7,1,1009.0,0.19999999980178396
958.55,0.0,0.0,50.45,0.0,0.0,0.0,201.8,34.2,1231.0,0.0,21,90,155.2,1,1009.0,0.19999999980178396
756.75,0.0,201.8,50.45,0.0,0.0,0.0,201.8,34.2,1231.0,0.0,21,90,152.1,1,1009.0,0.19999999980178396
472.0,315.0,0.0,262.0,0.0,0.0,0.0,178.0,21.0,1049.0,0.0,20,7,94.3,1,1049.0,0.169685414518889
472.0,315.0,0.0,262.0,0.0,0.0,0.0,178.0,21.0,1049.0,156.0,20,7,114.9,1,1049.0,0.169685414518889
472.0,315.0,0.0,262.0,0.0,0.0,0.0,178.0,21.0,1049.0,156.0,20,7,120.9,1,1049.0,0.169685414518889
472.0,315.0,0.0,262.0,0.0,0.0,0.0,178.0,21.0,1049.0,156.0,20,7,108.3,1,1049.0,0.169685414518889
472.0,315.0,0.0,262.0,0.0,0.0,0.0,178.0,21.0,1049.0,0.0,20,28,97.8,1,1049.0,0.169685414518889
472.0,315.0,0.0,262.0,0.0,0.0,0.0,178.0,21.0,1049.0,156.0,20,28,134.4,1,1049.0,0.169685414518889
472.0,315.0,0.0,262.0,0.0,0.0,0.0,178.0,21.0,1049.0,156.0,20,28,143.5,1,1049.0,0.169685414518889
472.0,315.0,0.0,262.0,0.0,0.0,0.0,178.0,21.0,1049.0,156.0,20,28,127.4,1,1049.0,0.169685414518889
472.0,315.0,0.0,262.0,0.0,0.0,0.0,178.0,21.0,1049.0,156.0,20,28,122.9,1,1049.0,0.169685414518889
472.0,315.0,0.0,262.0,0.0,0.0,0.0,178.0,21.0,1049.0,156.0,20,28,120.4,1,1049.0,0.169685414518889
850.0,0.0,112.5,137.5,0.0,0.0,0.0,176.0,8.0,1100.0,234.0,23,28,162.1,1,1100.0,0.15999999985454544
850.0,0.0,112.5,137.5,0.0,0.0,0.0,176.0,8.0,1100.0,234.0,23,28,162.8,1,1100.0,0.15999999985454544
700.0,0.0,150.0,50.0,0.0,0.0,0.0,180.0,30.0,1104.0,0.0,20,1,57.9,1,900.0,0.19999999977777777
700.0,0.0,150.0,50.0,0.0,0.0,0.0,180.0,30.0,1104.0,39.0,20,1,64.5,1,900.0,0.19999999977777777
700.0,0.0,150.0,50.0,0.0,0.0,0.0,180.0,30.0,1104.0,78.0,20,1,73.8,1,900.0,0.19999999977777777
700.0,0.0,150.0,50.0,0.0,0.0,0.0,180.0,30.0,1104.0,117.0,20,1,83.2,1,900.0,0.19999999977777777
700.0,0.0,150.0,50.0,0.0,0.0,0.0,180.0,30.0,1104.0,156.0,20,1,88.8,1,900.0,0.19999999977777777
700.0,0.0,150.0,50.0,0.0,0.0,0.0,180.0,30.0,1104.0,195.0,20,1,89.7,1,900.0,0.19999999977777777
700.0,0.0,150.0,50.0,0.0,0.0,0.0,180.0,30.0,1104.0,0.0,20,7,94.4,1,900.0,0.19999999977777777
700.0,0.0,150.0,50.0,0.0,0.0,0.0,180.0,30.0,1104.0,39.0,20,7,96.3,1,900.0,0.19999999977777777
700.0,0.0,150.0,50.0,0.0,0.0,0.0,180.0,30.0,1104.0,78.0,20,7,102.8,1,900.0,0.19999999977777777
700.0,0.0,150.0,50.0,0.0,0.0,0.0,180.0,30.0,1104.0,117.0,20,7,115.9,1,900.0,0.19999999977777777
700.0,0.0,150.0,50.0,0.0,0.0,0.0,180.0,30.0,1104.0,156.0,20,7,120.6,1,900.0,0.19999999977777777
700.0,0.0,150.0,50.0,0.0,0.0,0.0,180.0,30.0,1104.0,195.0,20,7,125.2,1,900.0,0.19999999977777777
700.0,0.0,150.0,50.0,0.0,0.0,0.0,180.0,30.0,1104.0,0.0,20,28,105.6,1,900.0,0.19999999977777777
700.0,0.0,150.0,50.0,0.0,0.0,0.0,180.0,30.0,1104.0,78.0,20,28,138.3,1,900.0,0.19999999977777777
700.0,0.0,150.0,50.0,0.0,0.0,0.0,180.0,30.0,1104.0,117.0,20,28,149.5,1,900.0,0.19999999977777777
700.0,0.0,150.0,50.0,0.0,0.0,0.0,180.0,30.0,1104.0,156.0,20,28,153.3,1,900.0,0.19999999977777777
700.0,0.0,150.0,50.0,0.0,0.0,0.0,180.0,30.0,1104.0,195.0,20,28,156.1,1,900.0,0.19999999977777777
741.0,0.0,0.0,185.0,64.75,194.25,0.0,185.0,9.0,815.0,156.0,30,1,76.0,1,1185.0,0.15611814332817034
741.0,0.0,0.0,185.0,129.5,129.5,0.0,185.0,9.0,815.0,156.0,30,1,78.0,1,1185.0,0.15611814332817034
741.0,0.0,0.0,185.0,194.25,64.75,0.0,185.0,9.0,815.0,156.0,30,1,82.0,1,1185.0,0.15611814332817034
741.0,0.0,0.0,185.0,259.0,0.0,0.0,185.0,9.0,815.0,0.0,30,1,82.0,1,1185.0,0.15611814332817034
741.0,0.0,0.0,185.0,0.0,259.0,0.0,185.0,9.0,815.0,156.0,30,3,117.0,1,1185.0,0.15611814332817034
741.0,0.0,0.0,185.0,64.75,194.25,0.0,185.0,9.0,815.0,156.0,30,3,118.0,1,1185.0,0.15611814332817034
741.0,0.0,0.0,185.0,129.5,129.5,0.0,185.0,9.0,815.0,156.0,30,3,111.0,1,1185.0,0.15611814332817034
741.0,0.0,0.0,185.0,194.25,64.75,0.0,185.0,9.0,815.0,156.0,30,3,116.0,1,1185.0,0.15611814332817034
741.0,0.0,0.0,185.0,259.0,0.0,0.0,185.0,9.0,815.0,0.0,30,3,115.0,1,1185.0,0.15611814332817034
741.0,0.0,0.0,185.0,0.0,259.0,0.0,185.0,9.0,815.0,156.0,30,7,144.0,1,1185.0,0.15611814332817034
741.0,0.0,0.0,185.0,64.75,194.25,0.0,185.0,9.0,815.0,156.0,30,7,142.0,1,1185.0,0.15611814332817034
741.0,0.0,0.0,185.0,194.25,64.75,0.0,185.0,9.0,815.0,156.0,30,7,138.0,1,1185.0,0.15611814332817034
741.0,0.0,0.0,185.0,64.75,194.25,0.0,185.0,9.0,815.0,156.0,30,28,159.0,1,1185.0,0.15611814332817034
741.0,0.0,0.0,185.0,129.5,129.5,0.0,185.0,9.0,815.0,156.0,30,28,160.0,1,1185.0,0.15611814332817034
741.0,0.0,0.0,185.0,194.25,64.75,0.0,185.0,9.0,815.0,156.0,30,28,158.0,1,1185.0,0.15611814332817034
741.0,0.0,0.0,185.0,259.0,0.0,0.0,185.0,9.0,815.0,0.0,30,28,155.0,1,1185.0,0.15611814332817034
741.0,0.0,0.0,185.0,0.0,259.0,0.0,185.0,9.0,815.0,156.0,30,90,165.0,1,1185.0,0.15611814332817034
741.0,0.0,0.0,185.0,64.75,194.25,0.0,185.0,9.0,815.0,156.0,30,90,171.0,1,1185.0,0.15611814332817034
741.0,0.0,0.0,185.0,129.5,129.5,0.0,185.0,9.0,815.0,156.0,30,90,167.0,1,1185.0,0.15611814332817034
741.0,0.0,0.0,185.0,194.25,64.75,0.0,185.0,9.0,815.0,156.0,30,90,168.0,1,1185.0,0.15611814332817034
890.0,0.0,0.0,222.0,0.0,0.0,0.0,222.0,29.7,799.0,117.0,23,28,130.3,1,1112.0,0.19964028759025151
933.0,0.0,0.0,233.0,0.0,0.0,0.0,168.0,37.6,1026.0,0.0,23,28,101.4,1,1166.0,0.14408233263800826
933.0,0.0,0.0,233.0,0.0,0.0,0.0,168.0,37.6,1026.0,0.0,23,28,116.2,1,1166.0,0.14408233263800826
850.0,0.0,0.0,260.0,0.0,212.0,0.0,170.0,45.0,850.0,156.0,23,28,170.4,1,1322.0,0.1285930407499296
850.0,0.0,0.0,260.0,0.0,212.0,0.0,170.0,45.0,850.0,156.0,23,28,184.0,1,1322.0,0.1285930407499296
950.0,0.0,0.0,234.0,0.0,95.0,0.0,215.0,12.7,1030.0,234.0,23,28,158.1,1,1279.0,0.168100078054652
950.0,0.0,0.0,234.0,0.0,95.0,0.0,215.0,12.7,1030.0,234.0,23,28,168.6,1,1279.0,0.168100078054652
850.0,0.0,0.0,260.0,0.0,212.0,0.0,170.0,45.0,850.0,156.0,23,28,180.8,1,1322.0,0.1285930407499296
850.0,0.0,0.0,260.0,0.0,212.0,0.0,170.0,45.0,850.0,156.0,23,28,192.2,1,1322.0,0.1285930407499296
850.0,0.0,0.0,260.0,0.0,212.0,0.0,170.0,45.0,850.0,156.0,23,28,206.6,1,1322.0,0.1285930407499296
850.0,0.0,0.0,260.0,0.0,212.0,0.0,170.0,45.0,850.0,156.0,23,28,185.2,1,1322.0,0.1285930407499296
850.0,0.0,0.0,260.0,0.0,212.0,0.0,170.0,45.0,850.0,156.0,23,28,198.5,1,1322.0,0.1285930407499296
850.0,0.0,0.0,260.0,0.0,212.0,0.0,170.0,45.0,850.0,156.0,23,28,188.2,1,1322.0,0.1285930407499296
850.0,0.0,0.0,260.0,0.0,212.0,0.0,170.0,45.0,850.0,156.0,23,28,202.2,1,1322.0,0.1285930407499296
850.0,0.0,0.0,260.0,0.0,212.0,0.0,170.0,45.0,850.0,156.0,23,28,193.5,1,1322.0,0.1285930407499296
850.0,0.0,0.0,260.0,0.0,212.0,0.0,170.0,45.0,850.0,156.0,23,28,203.9,1,1322.0,0.1285930407499296
850.0,0.0,0.0,260.0,0.0,212.0,0.0,170.0,45.0,850.0,156.0,23,28,197.9,1,1322.0,0.1285930407499296
850.0,0.0,0.0,260.0,0.0,212.0,0.0,170.0,45.0,850.0,156.0,23,28,201.2,1,1322.0,0.1285930407499296
850.0,0.0,0.0,260.0,0.0,212.0,0.0,170.0,45.0,850.0,156.0,23,28,206.2,1,1322.0,0.1285930407499296
850.0,0.0,0.0,260.0,0.0,212.0,0.0,170.0,45.0,850.0,156.0,23,28,205.6,1,1322.0,0.1285930407499296
850.0,0.0,0.0,260.0,0.0,212.0,0.0,170.0,45.0,850.0,156.0,23,28,199.9,1,1322.0,0.1285930407499296
850.0,0.0,0.0,260.0,0.0,212.0,0.0,170.0,45.0,850.0,156.0,23,28,195.2,1,1322.0,0.1285930407499296
850.0,0.0,0.0,260.0,0.0,212.0,0.0,170.0,45.0,850.0,156.0,23,28,190.2,1,1322.0,0.1285930407499296
850.0,0.0,0.0,260.0,0.0,212.0,0.0,170.0,45.0,850.0,156.0,23,28,208.2,1,1322.0,0.1285930407499296
850.0,0.0,0.0,260.0,0.0,212.0,0.0,170.0,45.0,850.0,156.0,23,28,181.0,1,1322.0,0.1285930407499296
850.0,0.0,0.0,260.0,0.0,212.0,0.0,170.0,45.0,850.0,156.0,23,28,192.2,1,1322.0,0.1285930407499296
850.0,0.0,0.0,260.0,0.0,212.0,0.0,170.0,45.0,850.0,156.0,23,28,206.78,1,1322.0,0.1285930407499296
850.0,0.0,0.0,260.0,0.0,212.0,0.0,170.0,45.0,850.0,156.0,23,28,182.4,1,1322.0,0.1285930407499296
850.0,0.0,0.0,260.0,0.0,212.0,0.0,170.0,45.0,850.0,156.0,23,28,194.9,1,1322.0,0.1285930407499296
850.0,0.0,0.0,260.0,0.0,212.0,0.0,170.0,45.0,850.0,156.0,23,28,207.8,1,1322.0,0.1285930407499296
850.0,0.0,0.0,260.0,0.0,212.0,0.0,170.0,45.0,850.0,156.0,23,28,186.1,1,1322.0,0.1285930407499296
850.0,0.0,0.0,260.0,0.0,212.0,0.0,170.0,45.0,850.0,156.0,23,28,196.9,1,1322.0,0.1285930407499296
850.0,0.0,0.0,260.0,0.0,212.0,0.0,170.0,45.0,850.0,156.0,23,28,186.8,1,1322.0,0.1285930407499296
850.0,0.0,0.0,260.0,0.0,212.0,0.0,170.0,45.0,850.0,156.0,23,28,197.6,1,1322.0,0.1285930407499296
850.0,0.0,0.0,260.0,0.0,212.0,0.0,170.0,45.0,850.0,156.0,23,28,187.5,1,1322.0,0.1285930407499296
850.0,0.0,0.0,260.0,0.0,212.0,0.0,170.0,45.0,850.0,156.0,23,28,200.0,1,1322.0,0.1285930407499296
850.0,0.0,0.0,260.0,0.0,212.0,0.0,170.0,45.0,850.0,156.0,23,28,173.2,1,1322.0,0.1285930407499296
850.0,0.0,0.0,260.0,0.0,212.0,0.0,170.0,45.0,850.0,156.0,23,28,184.4,1,1322.0,0.1285930407499296
850.0,0.0,0.0,260.0,0.0,212.0,0.0,170.0,45.0,850.0,156.0,23,28,196.9,1,1322.0,0.1285930407499296
850.0,0.0,0.0,260.0,0.0,212.0,0.0,170.0,45.0,850.0,156.0,23,28,181.0,1,1322.0,0.1285930407499296
850.0,0.0,0.0,260.0,0.0,212.0,0.0,170.0,45.0,850.0,156.0,23,28,191.2,1,1322.0,0.1285930407499296
850.0,0.0,0.0,260.0,0.0,212.0,0.0,170.0,45.0,850.0,156.0,23,28,176.6,1,1322.0,0.1285930407499296
850.0,0.0,0.0,260.0,0.0,212.0,0.0,170.0,45.0,850.0,156.0,23,28,182.4,1,1322.0,0.1285930407499296
850.0,0.0,0.0,260.0,0.0,212.0,0.0,170.0,45.0,850.0,156.0,23,28,172.9,1,1322.0,0.1285930407499296
850.0,0.0,0.0,260.0,0.0,212.0,0.0,170.0,45.0,850.0,156.0,23,28,181.7,1,1322.0,0.1285930407499296
850.0,0.0,0.0,260.0,0.0,212.0,0.0,170.0,45.0,850.0,156.0,23,28,171.2,1,1322.0,0.1285930407499296
850.0,0.0,0.0,260.0,0.0,212.0,0.0,170.0,45.0,850.0,156.0,23,28,180.3,1,1322.0,0.1285930407499296
850.0,0.0,0.0,260.0,0.0,212.0,0.0,170.0,45.0,850.0,156.0,23,28,174.6,1,1322.0,0.1285930407499296
788.5,0.0,0.0,197.1,0.0,0.0,0.0,160.3,50.0,1104.0,156.0,23,28,187.1,1,985.6,0.16264204528952717
788.5,0.0,0.0,197.1,0.0,0.0,0.0,160.3,50.0,1104.0,156.0,23,28,192.3,1,985.6,0.16264204528952717
788.5,0.0,0.0,197.1,0.0,0.0,0.0,160.3,50.0,1104.0,156.0,23,28,204.4,1,985.6,0.16264204528952717
833.0,0.0,0.0,208.0,0.0,0.0,0.0,208.0,25.0,1125.0,0.0,23,28,147.0,1,1041.0,0.19980787684936802
825.0,0.0,0.0,206.0,0.0,0.0,0.0,206.0,25.0,1114.0,78.0,23,28,145.5,1,1031.0,0.19980601338525117
817.0,0.0,0.0,204.0,0.0,0.0,0.0,204.0,25.0,1102.0,156.0,23,28,147.5,1,1021.0,0.19980411341840928
808.0,0.0,0.0,202.0,0.0,0.0,0.0,202.0,24.0,1091.0,234.0,23,28,165.7,1,1010.0,0.1999999998019802
800.0,0.0,0.0,200.0,0.0,200.0,0.0,200.0,9.6,880.0,0.0,20,7,101.5,1,1200.0,0.16666666652777776
800.0,0.0,0.0,100.0,0.0,200.0,0.0,200.0,9.6,980.0,0.0,20,7,111.4,1,1100.0,0.18181818165289254
800.0,0.0,0.0,200.0,0.0,100.0,0.0,200.0,9.6,980.0,0.0,20,7,108.6,1,1100.0,0.18181818165289254
800.0,0.0,0.0,200.0,0.0,0.0,0.0,200.0,14.4,1080.0,0.0,20,7,111.0,1,1000.0,0.1999999998
800.0,0.0,0.0,200.0,0.0,200.0,0.0,200.0,9.6,880.0,0.0,20,28,141.3,1,1200.0,0.16666666652777776
800.0,0.0,0.0,100.0,0.0,200.0,0.0,200.0,9.6,980.0,0.0,20,28,147.3,1,1100.0,0.18181818165289254
800.0,0.0,0.0,200.0,0.0,100.0,0.0,200.0,9.6,980.0,0.0,20,28,146.5,1,1100.0,0.18181818165289254
800.0,0.0,0.0,200.0,0.0,0.0,0.0,200.0,14.4,1080.0,0.0,20,28,159.2,1,1000.0,0.1999999998
800.0,0.0,0.0,200.0,0.0,200.0,0.0,200.0,9.6,880.0,0.0,20,90,163.3,1,1200.0,0.16666666652777776
800.0,0.0,0.0,100.0,0.0,200.0,0.0,200.0,9.6,980.0,0.0,20,90,166.4,1,1100.0,0.18181818165289254
800.0,0.0,0.0,200.0,0.0,100.0,0.0,200.0,9.6,980.0,0.0,20,90,175.9,1,1100.0,0.18181818165289254
800.0,0.0,0.0,100.0,0.0,200.0,0.0,200.0,9.6,980.0,0.0,20,90,141.1,1,1100.0,0.18181818165289254
950.0,0.0,0.0,255.0,0.0,0.0,0.0,189.0,31.0,873.0,0.0,23,7,104.2,1,1205.0,0.1568464728988826
941.5,0.0,0.0,255.0,0.0,0.0,9.5,189.0,31.0,873.0,0.0,23,7,109.8,1,1206.0,0.15671641778050047
932.0,0.0,0.0,255.0,0.0,0.0,19.0,189.0,31.0,873.0,0.0,23,7,112.6,1,1206.0,0.15671641778050047
921.5,0.0,0.0,255.0,0.0,0.0,28.5,189.0,31.0,873.0,0.0,23,7,119.4,1,1205.0,0.1568464728988826
912.0,0.0,0.0,255.0,0.0,0.0,38.0,189.0,31.0,873.0,0.0,23,7,114.3,1,1205.0,0.1568464728988826
950.0,0.0,0.0,255.0,0.0,0.0,0.0,189.0,31.0,873.0,0.0,23,28,132.5,1,1205.0,0.1568464728988826
941.5,0.0,0.0,255.0,0.0,0.0,9.5,189.0,31.0,873.0,0.0,23,28,135.8,1,1206.0,0.15671641778050047
932.0,0.0,0.0,255.0,0.0,0.0,19.0,189.0,31.0,873.0,0.0,23,28,137.0,1,1206.0,0.15671641778050047
921.5,0.0,0.0,255.0,0.0,0.0,28.5,189.0,31.0,873.0,0.0,23,28,143.2,1,1205.0,0.1568464728988826
912.0,0.0,0.0,255.0,0.0,0.0,38.0,189.0,31.0,873.0,0.0,23,28,139.2,1,1205.0,0.1568464728988826
950.0,0.0,0.0,255.0,0.0,0.0,0.0,189.0,31.0,873.0,0.0,23,90,138.7,1,1205.0,0.1568464728988826
941.5,0.0,0.0,255.0,0.0,0.0,9.5,189.0,31.0,873.0,0.0,23,90,139.8,1,1206.0,0.15671641778050047
932.0,0.0,0.0,255.0,0.0,0.0,19.0,189.0,31.0,873.0,0.0,23,90,141.5,1,1206.0,0.15671641778050047
921.5,0.0,0.0,255.0,0.0,0.0,28.5,189.0,31.0,873.0,0.0,23,90,147.7,1,1205.0,0.1568464728988826
912.0,0.0,0.0,255.0,0.0,0.0,38.0,189.0,31.0,873.0,0.0,23,90,140.4,1,1205.0,0.1568464728988826
800.0,0.0,0.0,0.0,0.0,0.0,0.0,160.0,21.6,1471.3,0.0,23,1,92.2,1,800.0,0.19999999975
796.0,0.0,0.0,0.0,0.0,0.0,4.0,160.0,25.2,1461.1,0.0,23,1,82.8,1,800.0,0.19999999975
792.0,0.0,0.0,0.0,0.0,0.0,8.0,160.0,28.8,1450.8,0.0,23,1,78.9,1,800.0,0.19999999975
784.0,0.0,0.0,0.0,0.0,0.0,16.0,160.0,36.0,1430.2,0.0,23,1,77.9,1,800.0,0.19999999975
776.0,0.0,0.0,0.0,0.0,0.0,24.0,160.0,43.2,1409.7,0.0,23,1,75.6,1,800.0,0.19999999975
720.0,0.0,0.0,80.0,0.0,0.0,0.0,160.0,29.6,1422.9,0.0,23,1,81.8,1,800.0,0.19999999975
716.0,0.0,0.0,80.0,0.0,0.0,4.0,160.0,33.6,1411.6,0.0,23,1,77.8,1,800.0,0.19999999975
712.0,0.0,0.0,80.0,0.0,0.0,8.0,160.0,37.6,1400.3,0.0,23,1,69.4,1,800.0,0.19999999975
704.0,0.0,0.0,80.0,0.0,0.0,16.0,160.0,44.8,1379.8,0.0,23,1,61.5,1,800.0,0.19999999975
696.0,0.0,0.0,80.0,0.0,0.0,24.0,160.0,52.0,1359.2,0.0,23,1,56.7,1,800.0,0.19999999975
800.0,0.0,0.0,0.0,0.0,0.0,0.0,160.0,21.6,1471.3,0.0,23,3,103.9,1,800.0,0.19999999975
796.0,0.0,0.0,0.0,0.0,0.0,4.0,160.0,25.2,1461.1,0.0,23,3,100.2,1,800.0,0.19999999975
792.0,0.0,0.0,0.0,0.0,0.0,8.0,160.0,28.8,1450.8,0.0,23,3,99.3,1,800.0,0.19999999975
784.0,0.0,0.0,0.0,0.0,0.0,16.0,160.0,36.0,1430.2,0.0,23,3,95.4,1,800.0,0.19999999975
776.0,0.0,0.0,0.0,0.0,0.0,24.0,160.0,43.2,1409.7,0.0,23,3,94.5,1,800.0,0.19999999975
720.0,0.0,0.0,80.0,0.0,0.0,0.0,160.0,29.6,1422.9,0.0,23,3,91.2,1,800.0,0.19999999975
716.0,0.0,0.0,80.0,0.0,0.0,4.0,160.0,33.6,1411.6,0.0,23,3,87.9,1,800.0,0.19999999975
712.0,0.0,0.0,80.0,0.0,0.0,8.0,160.0,37.6,1400.3,0.0,23,3,86.3,1,800.0,0.19999999975
704.0,0.0,0.0,80.0,0.0,0.0,16.0,160.0,44.8,1379.8,0.0,23,3,85.3,1,800.0,0.19999999975
696.0,0.0,0.0,80.0,0.0,0.0,24.0,160.0,52.0,1359.2,0.0,23,3,84.3,1,800.0,0.19999999975
800.0,0.0,0.0,0.0,0.0,0.0,0.0,160.0,21.6,1471.3,0.0,23,7,108.0,1,800.0,0.19999999975
796.0,0.0,0.0,0.0,0.0,0.0,4.0,160.0,25.2,1461.1,0.0,23,7,108.7,1,800.0,0.19999999975
792.0,0.0,0.0,0.0,0.0,0.0,8.0,160.0,28.8,1450.8,0.0,23,7,109.0,1,800.0,0.19999999975
784.0,0.0,0.0,0.0,0.0,0.0,16.0,160.0,36.0,1430.2,0.0,23,7,109.2,1,800.0,0.19999999975
776.0,0.0,0.0,0.0,0.0,0.0,24.0,160.0,43.2,1409.7,0.0,23,7,106.9,1,800.0,0.19999999975
720.0,0.0,0.0,80.0,0.0,0.0,0.0,160.0,29.6,1422.9,0.0,23,7,104.3,1,800.0,0.19999999975
716.0,0.0,0.0,80.0,0.0,0.0,4.0,160.0,33.6,1411.6,0.0,23,7,105.1,1,800.0,0.19999999975
712.0,0.0,0.0,80.0,0.0,0.0,8.0,160.0,37.6,1400.3,0.0,23,7,106.2,1,800.0,0.19999999975
704.0,0.0,0.0,80.0,0.0,0.0,16.0,160.0,44.8,1379.8,0.0,23,7,107.1,1,800.0,0.19999999975
696.0,0.0,0.0,80.0,0.0,0.0,24.0,160.0,52.0,1359.2,0.0,23,7,102.2,1,800.0,0.19999999975
800.0,0.0,0.0,0.0,0.0,0.0,0.0,160.0,21.6,1471.3,0.0,23,14,112.4,1,800.0,0.19999999975
796.0,0.0,0.0,0.0,0.0,0.0,4.0,160.0,25.2,1461.1,0.0,23,14,113.1,1,800.0,0.19999999975
792.0,0.0,0.0,0.0,0.0,0.0,8.0,160.0,28.8,1450.8,0.0,23,14,114.3,1,800.0,0.19999999975
784.0,0.0,0.0,0.0,0.0,0.0,16.0,160.0,36.0,1430.2,0.0,23,14,115.6,1,800.0,0.19999999975
776.0,0.0,0.0,0.0,0.0,0.0,24.0,160.0,43.2,1409.7,0.0,23,14,111.5,1,800.0,0.19999999975
720.0,0.0,0.0,80.0,0.0,0.0,0.0,160.0,29.6,1422.9,0.0,23,14,116.2,1,800.0,0.19999999975
716.0,0.0,0.0,80.0,0.0,0.0,4.0,160.0,33.6,1411.6,0.0,23,14,118.5,1,800.0,0.19999999975
712.0,0.0,0.0,80.0,0.0,0.0,8.0,160.0,37.6,1400.3,0.0,23,14,123.0,1,800.0,0.19999999975
704.0,0.0,0.0,80.0,0.0,0.0,16.0,160.0,44.8,1379.8,0.0,23,14,126.0,1,800.0,0.19999999975
696.0,0.0,0.0,80.0,0.0,0.0,24.0,160.0,52.0,1359.2,0.0,23,14,119.2,1,800.0,0.19999999975
800.0,0.0,0.0,0.0,0.0,0.0,0.0,160.0,21.6,1471.3,0.0,23,28,115.4,1,800.0,0.19999999975
796.0,0.0,0.0,0.0,0.0,0.0,4.0,160.0,25.2,1461.1,0.0,23,28,116.8,1,800.0,0.19999999975
792.0,0.0,0.0,0.0,0.0,0.0,8.0,160.0,28.8,1450.8,0.0,23,28,120.9,1,800.0,0.19999999975
784.0,0.0,0.0,0.0,0.0,0.0,16.0,160.0,36.0,1430.2,0.0,23,28,123.4,1,800.0,0.19999999975
776.0,0.0,0.0,0.0,0.0,0.0,24.0,160.0,43.2,1409.7,0.0,23,28,119.1,1,800.0,0.19999999975
720.0,0.0,0.0,80.0,0.0,0.0,0.0,160.0,29.6,1422.9,0.0,23,28,120.7,1,800.0,0.19999999975
716.0,0.0,0.0,80.0,0.0,0.0,4.0,160.0,33.6,1411.6,0.0,23,28,125.0,1,800.0,0.19999999975
712.0,0.0,0.0,80.0,0.0,0.0,8.0,160.0,37.6,1400.3,0.0,23,28,130.1,1,800.0,0.19999999975
704.0,0.0,0.0,80.0,0.0,0.0,16.0,160.0,44.8,1379.8,0.0,23,28,131.8,1,800.0,0.19999999975
696.0,0.0,0.0,80.0,0.0,0.0,24.0,160.0,52.0,1359.2,0.0,23,28,127.3,1,800.0,0.19999999975
800.0,0.0,0.0,0.0,0.0,0.0,0.0,160.0,21.6,1471.3,0.0,23,56,119.3,1,800.0,0.19999999975
796.0,0.0,0.0,0.0,0.0,0.0,4.0,160.0,25.2,1461.1,0.0,23,56,120.9,1,800.0,0.19999999975
792.0,0.0,0.0,0.0,0.0,0.0,8.0,160.0,28.8,1450.8,0.0,23,56,123.4,1,800.0,0.19999999975
784.0,0.0,0.0,0.0,0.0,0.0,16.0,160.0,36.0,1430.2,0.0,23,56,126.0,1,800.0,0.19999999975
776.0,0.0,0.0,0.0,0.0,0.0,24.0,160.0,43.2,1409.7,0.0,23,56,122.3,1,800.0,0.19999999975
720.0,0.0,0.0,80.0,0.0,0.0,0.0,160.0,29.6,1422.9,0.0,23,56,124.2,1,800.0,0.19999999975
716.0,0.0,0.0,80.0,0.0,0.0,4.0,160.0,33.6,1411.6,0.0,23,56,128.8,1,800.0,0.19999999975
712.0,0.0,0.0,80.0,0.0,0.0,8.0,160.0,37.6,1400.3,0.0,23,56,134.8,1,800.0,0.19999999975
704.0,0.0,0.0,80.0,0.0,0.0,16.0,160.0,44.8,1379.8,0.0,23,56,137.4,1,800.0,0.19999999975
696.0,0.0,0.0,80.0,0.0,0.0,24.0,160.0,52.0,1359.2,0.0,23,56,131.8,1,800.0,0.19999999975
800.0,0.0,0.0,0.0,0.0,0.0,0.0,160.0,21.6,1471.3,0.0,23,90,124.1,1,800.0,0.19999999975
796.0,0.0,0.0,0.0,0.0,0.0,4.0,160.0,25.2,1461.1,0.0,23,90,125.7,1,800.0,0.19999999975
792.0,0.0,0.0,0.0,0.0,0.0,8.0,160.0,28.8,1450.8,0.0,23,90,130.6,1,800.0,0.19999999975
784.0,0.0,0.0,0.0,0.0,0.0,16.0,160.0,36.0,1430.2,0.0,23,90,133.3,1,800.0,0.19999999975
776.0,0.0,0.0,0.0,0.0,0.0,24.0,160.0,43.2,1409.7,0.0,23,90,129.9,1,800.0,0.19999999975
720.0,0.0,0.0,80.0,0.0,0.0,0.0,160.0,29.6,1422.9,0.0,23,90,130.3,1,800.0,0.19999999975
716.0,0.0,0.0,80.0,0.0,0.0,4.0,160.0,33.6,1411.6,0.0,23,90,132.8,1,800.0,0.19999999975
712.0,0.0,0.0,80.0,0.0,0.0,8.0,160.0,37.6,1400.3,0.0,23,90,137.9,1,800.0,0.19999999975
704.0,0.0,0.0,80.0,0.0,0.0,16.0,160.0,44.8,1379.8,0.0,23,90,141.6,1,800.0,0.19999999975
696.0,0.0,0.0,80.0,0.0,0.0,24.0,160.0,52.0,1359.2,0.0,23,90,138.3,1,800.0,0.19999999975
550.0,0.0,0.0,0.0,0.0,0.0,0.0,192.5,1.1,1695.0,0.0,21,3,32.5,1,550.0,0.34999999936363635
545.875,0.0,0.0,0.0,0.0,0.0,4.125,192.5,4.4,1685.0,0.0,21,3,35.3,1,550.0,0.34999999936363635
541.75,0.0,0.0,0.0,0.0,0.0,8.25,192.5,6.6,1678.0,0.0,21,3,39.5,1,550.0,0.34999999936363635
