Repository: evar-ix/engg2112

# Concrete Compressive Strength Prediction

This project predicts concrete compressive strength using machine learning in Python.

## Models Used
- Simple Linear Regression
- Multiple Linear Regression
- Random Forest Regressor
- Gradient Boosting Regressor
- Support Vector Regressor
- K-Nearest Neighbours Regressor
- Neural Network Regressor
- Naive Bayes Strength-Range Model

## Dataset
The dataset contains 1030 rows and 14 columns, including the target variable `strength`.

## Goal
To predict concrete compressive strength based on ingredients and curing age.

## How to Run 

```bash
pip install -r requirements.txt
python concrete_strength_model.py
```

## Interactive Demo

Run the Random Forest prediction demo with:

```bash
python random_forest_strength_demo.py
```

Enter the concrete mix values when prompted. The demo calculates binder content
and water-to-binder ratio, then prints the predicted compressive strength in MPa.

## Visualisations

Generate model comparison charts with:

```bash
python model_visualisations.py
```

The charts and supporting CSV files are saved in `model_visualisations/`.

File: combined_concrete.csv (part 1 of 5)
cement,ggbs,flyash,silica_fume,limestone_powder,quartz_powder,nano_silica,water,superplasticizer,coarse_agg,fine_agg,temperature,age,cs,is_uhpc,binder,water_binder_ratio
550,0,0,0,0,0,0,165,3.3,584,607,0,7,49.71,0,550,0.299999999
385,0,165,0,0,0,0,148,6.05,702,729,0,7,18.53,0,550,0.269090909
275,0,275,0,0,0,0,146,5.5,717,745,0,7,15.09,0,550,0.265454545
165,0,385,0,0,0,0,172,4.4,728,757,0,7,6.34,0,550,0.312727272
385,165,0,0,0,0,0,155,6.6,778,815,0,7,42.83,0,550,0.281818181
275,275,0,0,0,0,0,162,6.05,753,789,0,7,46.49,0,550,0.294545454
165,385,0,0,0,0,0,172,4.4,695,729,0,7,38.28,0,550,0.312727272
509,0,0,41,0,0,0,221,4.4,701,734,0,7,39.12,0,550,0.401818181
468,0,0,82,0,0,0,197,6.05,726,760,0,7,35.71,0,550,0.358181818
550,0,0,0,0,0,0,165,3.3,584,607,0,14,56.53,0,550,0.299999999
385,0,165,0,0,0,0,148,6.05,702,729,0,14,28.05,0,550,0.269090909
275,0,275,0,0,0,0,146,5.5,717,745,0,14,23.65,0,550,0.265454545
165,0,385,0,0,0,0,172,4.4,728,757,0,14,7.08,0,550,0.312727272
385,165,0,0,0,0,0,155,6.6,778,815,0,14,55.49,0,550,0.281818181
275,275,0,0,0,0,0,162,6.05,753,789,0,14,52.53,0,550,0.294545454
165,385,0,0,0,0,0,172,4.4,695,729,0,14,44.56,0,550,0.312727272
509,0,0,41,0,0,0,221,4.4,701,734,0,14,42.5,0,550,0.401818181
468,0,0,82,0,0,0,197,6.05,726,760,0,14,42.81,0,550,0.358181818
550,0,0,0,0,0,0,165,3.3,584,607,0,28,59.43,0,550,0.299999999
385,0,165,0,0,0,0,148,6.05,702,729,0,28,35.5,0,550,0.269090909
275,0,275,0,0,0,0,146,5.5,717,745,0,28,46.48,0,550,0.265454545
165,0,385,0,0,0,0,172,4.4,728,757,0,28,14.11,0,550,0.312727272
385,165,0,0,0,0,0,155,6.6,778,815,0,28,61.11,0,550,0.281818181
275,275,0,0,0,0,0,162,6.05,753,789,0,28,59,0,550,0.294545454
165,385,0,0,0,0,0,172,4.4,695,729,0,28,47.69,0,550,0.312727272
509,0,0,41,0,0,0,221,4.4,701,734,0,28,43,0,550,0.401818181
468,0,0,82,0,0,0,197,6.05,726,760,0,28,70.92,0,550,0.358181818
550,0,0,0,0,0,0,165,3.3,584,607,0,56,63.05,0,550,0.299999999
385,0,165,0,0,0,0,148,6.05,702,729,0,56,50.55,0,550,0.269090909
275,0,275,0,0,0,0,146,5.5,717,745,0,56,55.28,0,550,0.265454545
165,0,385,0,0,0,0,172,4.4,728,757,0,56,21.83,0,550,0.312727272
385,165,0,0,0,0,0,155,6.6,778,815,0,56,64.68,0,550,0.281818181
275,275,0,0,0,0,0,162,6.05,753,789,0,56,61.14,0,550,0.294545454
165,385,0,0,0,0,0,172,4.4,695,729,0,56,49.65,0,550,0.312727272
509,0,0,41,0,0,0,221,4.4,701,734,0,56,50.33,0,550,0.401818181
468,0,0,82,0,0,0,197,6.05,726,760,0,56,73.76,0,550,0.358181818
378,0,0,0,0,0,0,170,0.56,1124,726,0,3,15,0,378,0.449735449
309,0,0,0,0,0,0,170,0,1159,749,0,3,14,0,309,0.550161811
262,0,0,0,0,0,0,170,0,1184,764,0,3,10,0,262,0.648854959
227,0,0,0,0,0,0,170,0,1202,776,0,3,8,0,227,0.748898675
378,0,0,0,0,0,0,170,0.75,1015,653,0,3,15,0,378,0.449735449
309,0,0,0,0,0,0,170,0.61,1047,674,0,3,12,0,309,0.550161811
262,0,0,0,0,0,0,170,0.52,1069,688,0,3,8,0,262,0.648854959
227,0,0,0,0,0,0,170,0.34,1095,700,0,3,6,0,227,0.748898675
378,0,0,0,0,0,0,170,0.56,1124,726,0,7,28,0,378,0.449735449
309,0,0,0,0,0,0,170,0,1159,749,0,7,20,0,309,0.550161811
262,0,0,0,0,0,0,170,0,1184,764,0,7,15,0,262,0.648854959
227,0,0,0,0,0,0,170,0,1202,776,0,7,14,0,227,0.748898675
378,0,0,0,0,0,0,170,0.75,1015,653,0,7,23,0,378,0.449735449
309,0,0,0,0,0,0,170,0.62,1047,674,0,7,18,0,309,0.550161811
262,0,0,0,0,0,0,170,0.52,1069,688,0,7,14,0,262,0.648854959
227,0,0,0,0,0,0,170,0.34,1095,700,0,7,10,0,227,0.748898675
378,0,0,0,0,0,0,170,0.56,1124,726,0,28,43,0,378,0.449735449
309,0,0,0,0,0,0,170,0,1159,749,0,28,36,0,309,0.550161811
262,0,0,0,0,0,0,170,0,1184,764,0,28,26,0,262,0.648854959
227,0,0,0,0,0,0,170,0,1202,776,0,28,23,0,227,0.748898675
378,0,0,0,0,0,0,170,0.75,1015,653,0,28,39,0,378,0.449735449
309,0,0,0,0,0,0,170,0.62,1047,674,0,28,22,0,309,0.550161811
262,0,0,0,0,0,0,170,0.52,1069,688,0,28,22,0,262,0.648854959
227,0,0,0,0,0,0,170,0.34,1095,700,0,28,17,0,227,0.748898675
385,0,165,0,0,0,0,148,6.05,985,550,0,7,16,0,550,0.269090909
275,0,275,0,0,0,0,146,5.5,978,547,0,7,15,0,550,0.265454545
165,0,385,0,0,0,0,172,4.4,972,544,0,7,6.34,0,550,0.312727272
385,0,165,0,0,0,0,148,6.05,985,550,0,14,23.5,0,550,0.269090909
275,0,275,0,0,0,0,146,5.5,978,547,0,14,23,0,550,0.265454545
165,0,385,0,0,0,0,172,4.4,972,544,0,14,6.5,0,550,0.312727272
385,0,165,0,0,0,0,148,6.05,985,550,0,28,30,0,550,0.269090909
275,0,275,0,0,0,0,146,5.5,978,547,0,28,38,0,550,0.265454545
165,0,385,0,0,0,0,172,4.4,972,544,0,28,10,0,550,0.312727272
385,0,165,0,0,0,0,148,6.05,985,550,0,56,42,0,550,0.269090909
275,0,275,0,0,0,0,146,5.5,978,547,0,56,45,0,550,0.265454545
165,0,385,0,0,0,0,172,4.4,972,544,0,56,18,0,550,0.312727272
385,165,0,0,0,0,0,155,6.6,963,539,0,7,33,0,550,0.281818181
275,275,0,0,0,0,0,162,6.05,944,528,0,7,40,0,550,0.294545454
165,385,0,0,0,0,0,172,4.4,924,516,0,7,31,0,550,0.312727272
385,165,0,0,0,0,0,155,6.6,963,539,0,14,48,0,550,0.281818181
275,275,0,0,0,0,0,162,6.05,944,528,0,14,46,0,550,0.294545454
165,385,0,0,0,0,0,172,4.4,924,516,0,14,43,0,550,0.312727272
385,165,0,0,0,0,0,155,6.6,963,539,0,28,53,0,550,0.281818181
275,275,0,0,0,0,0,162,6.05,944,528,0,28,51,0,550,0.294545454
165,385,0,0,0,0,0,172,4.4,924,516,0,28,45,0,550,0.312727272
385,165,0,0,0,0,0,155,6.6,963,539,0,56,60,0,550,0.281818181
275,275,0,0,0,0,0,162,6.05,944,528,0,56,58,0,550,0.294545454
165,385,0,0,0,0,0,172,4.4,924,516,0,56,47,0,550,0.312727272
509,0,0,41,0,0,0,221,4.4,989,553,0,7,37.5,0,550,0.401818181
468,0,0,82,0,0,0,197,6.05,985,550,0,7,34,0,550,0.358181818
509,0,0,41,0,0,0,221,4.4,989,553,0,14,40,0,550,0.401818181
468,0,0,82,0,0,0,197,6.05,985,550,0,14,43,0,550,0.358181818
509,0,0,41,0,0,0,221,4.4,989,553,0,28,37,0,550,0.401818181
468,0,0,82,0,0,0,197,6.05,985,550,0,28,58,0,550,0.358181818
509,0,0,41,0,0,0,221,4.4,989,553,0,56,48,0,550,0.401818181
468,0,0,82,0,0,0,197,6.05,985,550,0,56,60,0,550,0.358181818
680,0,0,0,0,0,0,170,2.04,881,562,0,3,45,0,680,0.25
480,0,0,0,0,0,0,170,1.2,972,620,0,3,33.69,0,480,0.354166666
378,0,0,0,0,0,0,170,0.756,1023,653,0,3,20,0,378,0.449735449
309,0,0,0,0,0,0,170,0.309,1056,674,0,3,14.81,0,309,0.550161811
262,0,0,0,0,0,0,170,0,1079,688,0,3,13,0,262,0.648854959
227,0,0,0,0,0,0,170,0,1095,699,0,3,9.85,0,227,0.748898675
680,0,0,0,0,0,0,170,2.04,881,562,0,7,50.46,0,680,0.25
480,0,0,0,0,0,0,170,1.2,972,620,0,7,38.6,0,480,0.354166666
378,0,0,0,0,0,0,170,0.756,1023,653,0,7,26.9,0,378,0.449735449
309,0,0,0,0,0,0,170,0.309,1056,674,0,7,20,0,309,0.550161811
262,0,0,0,0,0,0,170,0,1079,688,0,7,16,0,262,0.648854959
227,0,0,0,0,0,0,170,0,1095,699,0,7,14.6,0,227,0.748898675
680,0,0,0,0,0,0,170,2.04,881,562,0,28,64.15,0,680,0.25
480,0,0,0,0,0,0,170,1.2,972,620,0,28,49.77,0,480,0.354166666
378,0,0,0,0,0,0,170,0.75,1023,653,0,28,37.1,0,378,0.449735449
309,0,0,0,0,0,0,170,0.3,1056,674,0,28,28.07,0,309,0.550161811
262,0,0,0,0,0,0,170,0,1079,688,0,28,20,0,262,0.648854959
227,0,0,0,0,0,0,170,0,1095,699,0,28,18,0,227,0.748898675
680,0,0,0,0,0,0,170,2.04,881,562,0,90,65.32,0,680,0.25
480,0,0,0,0,0,0,170,1.2,972,620,0,90,50.85,0,480,0.354166666
378,0,0,0,0,0,0,170,0.75,1023,653,0,90,40.38,0,378,0.449735449
309,0,0,0,0,0,0,170,0.3,1056,674,0,90,31.01,0,309,0.550161811
262,0,0,0,0,0,0,170,0,1079,688,0,90,21.01,0,262,0.648854959
227,0,0,0,0,0,0,170,0,1095,699,0,90,20,0,227,0.748898675
340,340,0,0,0,0,0,170,2.38,864,551,0,3,30,0,680,0.25
243,243,0,0,0,0,0,170,1.215,960,612,0,3,19.62,0,486,0.349794238
189,189,0,0,0,0,0,170,0.756,1013,647,0,3,14.32,0,378,0.449735449
155,155,0,0,0,0,0,170,0.465,1048,669,0,3,13.5,0,310,0.548387095
131,131,0,0,0,0,0,170,0.262,1072,684,0,3,12,0,262,0.648854959
113,113,0,0,0,0,0,170,0,1089,695,0,3,9,0,226,0.752212386
340,340,0,0,0,0,0,170,2.38,864,551,0,7,37,0,680,0.25
243,243,0,0,0,0,0,170,1.215,960,612,0,7,27,0,486,0.349794238
189,189,0,0,0,0,0,170,0.756,1013,647,0,7,19.74,0,378,0.449735449
155,155,0,0,0,0,0,170,0.46,1048,669,0,7,15,0,310,0.548387095
131,131,0,0,0,0,0,170,0.26,1072,684,0,7,11,0,262,0.648854959
113,113,0,0,0,0,0,170,0,1089,695,0,7,10,0,226,0.752212386
340,340,0,0,0,0,0,170,2.38,864,551,0,28,60,0,680,0.25
243,243,0,0,0,0,0,170,1.21,960,612,0,28,43,0,486,0.349794238
189,189,0,0,0,0,0,170,0.75,1013,647,0,28,30.28,0,378,0.449735449
155,155,0,0,0,0,0,170,0.46,1048,669,0,28,24.43,0,310,0.548387095
131,131,0,0,0,0,0,170,0.26,1072,684,0,28,18.77,0,262,0.648854959
113,113,0,0,0,0,0,170,0,1089,695,0,28,16.34,0,226,0.752212386
340,340,0,0,0,0,0,170,2.38,864,551,0,90,68,0,680,0.25
243,243,0,0,0,0,0,170,1.21,960,612,0,90,55,0,486,0.349794238
189,189,0,0,0,0,0,170,0.75,1013,647,0,90,43,0,378,0.449735449
155,155,0,0,0,0,0,170,0.46,1048,669,0,90,34,0,310,0.548387095
131,131,0,0,0,0,0,170,0.26,1072,684,0,90,23.5,0,262,0.648854959
113,113,0,0,0,0,0,170,0,1089,695,0,90,21.3,0,226,0.752212386
476,0,204,0,0,0,0,170,1.7,845,539,0,3,25,0,680,0.25
340,0,146,0,0,0,0,170,0.97,947,604,0,3,16,0,486,0.349794238
264,0,113,0,0,0,0,170,0.55,1004,641,0,3,10,0,377,0.450928381
216,0,93,0,0,0,0,170,0.3,1040,663,0,3,9,0,309,0.550161811
183,0,76,0,0,0,0,170,0,1065,679,0,3,7,0,259,0.656370654
159,0,68,0,0,0,0,170,0,1083,691,0,3,6,0,227,0.748898675
476,0,204,0,0,0,0,170,1.7,845,539,0,7,40,0,680,0.25
340,0,146,0,0,0,0,170,0.97,947,604,0,7,29,0,486,0.349794238
264,0,113,0,0,0,0,170,0.56,1004,641,0,7,22,0,377,0.450928381
216,0,93,0,0,0,0,170,0.3,1040,663,0,7,18,0,309,0.550161811
183,0,76,0,0,0,0,170,0,1065,679,0,7,15,0,259,0.656370654
159,0,68,0,0,0,0,170,0,1083,691,0,7,12,0,227,0.748898675
476,0,204,0,0,0,0,170,1.7,845,539,0,28,55,0,680,0.25
340,0,146,0,0,0,0,170,0.72,947,604,0,28,41,0,486,0.349794238
264,0,113,0,0,0,0,170,0.56,1004,641,0,28,34.5,0,377,0.450928381
216,0,93,0,0,0,0,170,0.31,1040,663,0,28,29.01,0,309,0.550161811
183,0,76,0,0,0,0,170,0,1065,679,0,28,18.3,0,259,0.656370654
159,0,68,0,0,0,0,170,0,1083,691,0,28,11.23,0,227,0.748898675
476,0,204,0,0,0,0,170,1.7,845,539,0,90,63,0,680,0.25
340,0,146,0,0,0,0,170,0.97,947,604,0,90,46,0,486,0.349794238
264,0,113,0,0,0,0,170,0.56,1004,641,0,90,37.9,0,377,0.450928381
216,0,93,0,0,0,0,170,0.3,1040,663,0,90,31.61,0,309,0.550161811
183,0,76,0,0,0,0,170,0,1065,679,0,90,21.59,0,259,0.656370654
159,0,68,0,0,0,0,170,0,1083,691,0,90,14.78,0,227,0.748898675
680,0,0,0,0,0,0,170,2.04,881,562,0,3,45,0,680,0.25
480,0,0,0,0,0,0,170,1.2,972,620,0,3,32.26,0,480,0.354166666
612,0,0,68,0,0,0,170,1.95,874,558,0,3,59.69,0,680,0.25
578,0,0,102,0,0,0,170,3.46,871,555,0,3,50.43,0,680,0.25
437,0,0,49,0,0,0,170,1.96,968,617,0,3,34.15,0,486,0.349794238
413,0,0,73,0,0,0,170,2.06,966,616,0,3,36.45,0,486,0.349794238
680,0,0,0,0,0,0,170,2.04,881,562,0,7,50.46,0,680,0.25
480,0,0,0,0,0,0,170,1.2,972,620,0,7,38.6,0,480,0.354166666
612,0,0,68,0,0,0,170,1.95,874,558,0,7,61.66,0,680,0.25
578,0,0,102,0,0,0,170,3.46,871,555,0,7,53.52,0,680,0.25
437,0,0,49,0,0,0,170,1.96,968,617,0,7,38.27,0,486,0.349794238
413,0,0,73,0,0,0,170,2.06,966,616,0,7,42.95,0,486,0.349794238
680,0,0,0,0,0,0,170,2.04,881,562,0,28,57.83,0,680,0.25
480,0,0,0,0,0,0,170,1.2,972,620,0,28,46.08,0,480,0.354166666
612,0,0,68,0,0,0,170,1.95,874,558,0,28,66.43,0,680,0.25
578,0,0,102,0,0,0,170,3.46,871,555,0,28,65.03,0,680,0.25
437,0,0,49,0,0,0,170,1.96,968,617,0,28,48.29,0,486,0.349794238
413,0,0,73,0,0,0,170,2.06,966,616,0,28,52.98,0,486,0.349794238
680,0,0,0,0,0,0,170,2.04,881,562,0,90,60,0,680,0.25
480,0,0,0,0,0,0,170,1.2,972,620,0,90,48.32,0,480,0.354166666
612,0,0,68,0,0,0,170,1.95,874,558,0,90,71.62,0,680,0.25
578,0,0,102,0,0,0,170,3.46,871,555,0,90,68.56,0,680,0.25
437,0,0,49,0,0,0,170,1.96,968,617,0,90,52.98,0,486,0.349794238
413,0,0,73,0,0,0,170,2.06,966,616,0,90,55.16,0,486,0.349794238
540,0,0,0,0,0,0,162,2.5,1040,676,0,28,79.99,0,540,0.299999999
540,0,0,0,0,0,0,162,2.5,1055,676,0,28,61.89,0,540,0.299999999
332.5,142.5,0,0,0,0,0,228,0,932,594,0,270,40.27,0,475,0.479999999
332.5,142.5,0,0,0,0,0,228,0,932,594,0,365,41.05,0,475,0.479999999
198.6,132.4,0,0,0,0,0,192,0,978.4,825.5,0,360,44.3,0,331,0.580060421
266,114,0,0,0,0,0,228,0,932,670,0,90,47.03,0,380,0.599999998
380,95,0,0,0,0,0,228,0,932,594,0,365,43.7,0,475,0.479999999
380,95,0,0,0,0,0,228,0,932,594,0,28,36.45,0,475,0.479999999
266,114,0,0,0,0,0,228,0,932,670,0,28,45.85,0,380,0.599999998
475,0,0,0,0,0,0,228,0,932,594,0,28,39.29,0,475,0.479999999
198.6,132.4,0,0,0,0,0,192,0,978.4,825.5,0,90,38.07,0,331,0.580060421
198.6,132.4,0,0,0,0,0,192,0,978.4,825.5,0,28,28.02,0,331,0.580060421
427.5,47.5,0,0,0,0,0,228,0,932,594,0,270,43.01,0,475,0.479999999
190,190,0,0,0,0,0,228,0,932,670,0,90,42.33,0,380,0.599999998
304,76,0,0,0,0,0,228,0,932,670,0,28,47.81,0,380,0.599999998
380,0,0,0,0,0,0,228,0,932,670,0,90,52.91,0,380,0.599999998
139.6,209.4,0,0,0,0,0,192,0,1047,806.9,0,90,39.36,0,349,0.550143265
342,38,0,0,0,0,0,228,0,932,670,0,365,56.14,0,380,0.599999998
380,95,0,0,0,0,0,228,0,932,594,0,90,40.56,0,475,0.479999999
475,0,0,0,0,0,0,228,0,932,594,0,180,42.62,0,475,0.479999999
427.5,47.5,0,0,0,0,0,228,0,932,594,0,180,41.84,0,475,0.479999999
139.6,209.4,0,0,0,0,0,192,0,1047,806.9,0,28,28.24,0,349,0.550143265
139.6,209.4,0,0,0,0,0,192,0,1047,806.9,0,3,8.06,0,349,0.550143265
139.6,209.4,0,0,0,0,0,192,0,1047,806.9,0,180,44.21,0,349,0.550143265
380,0,0,0,0,0,0,228,0,932,670,0,365,52.52,0,380,0.599999998
380,0,0,0,0,0,0,228,0,932,670,0,270,53.3,0,380,0.599999998
380,95,0,0,0,0,0,228,0,932,594,0,270,41.15,0,475,0.479999999
342,38,0,0,0,0,0,228,0,932,670,0,180,52.12,0,380,0.599999998
427.5,47.5,0,0,0,0,0,228,0,932,594,0,28,37.43,0,475,0.479999999
475,0,0,0,0,0,0,228,0,932,594,0,7,38.6,0,475,0.479999999
304,76,0,0,0,0,0,228,0,932,670,0,365,55.26,0,380,0.599999998
266,114,0,0,0,0,0,228,0,932,670,0,365,52.91,0,380,0.599999998
198.6,132.4,0,0,0,0,0,192,0,978.4,825.5,0,180,41.72,0,331,0.580060421
475,0,0,0,0,0,0,228,0,932,594,0,270,42.13,0,475,0.479999999
190,190,0,0,0,0,0,228,0,932,670,0,365,53.69,0,380,0.599999998
237.5,237.5,0,0,0,0,0,228,0,932,594,0,270,38.41,0,475,0.479999999
237.5,237.5,0,0,0,0,0,228,0,932,594,0,28,30.08,0,475,0.479999999
332.5,142.5,0,0,0,0,0,228,0,932,594,0,90,37.72,0,475,0.479999999
475,0,0,0,0,0,0,228,0,932,594,0,90,42.23,0,475,0.479999999
237.5,237.5,0,0,0,0,0,228,0,932,594,0,180,36.25,0,475,0.479999999
342,38,0,0,0,0,0,228,0,932,670,0,90,50.46,0,380,0.599999998
427.5,47.5,0,0,0,0,0,228,0,932,594,0,365,43.7,0,475,0.479999999
237.5,237.5,0,0,0,0,0,228,0,932,594,0,365,39,0,475,0.479999999
380,0,0,0,0,0,0,228,0,932,670,0,180,53.1,0,380,0.599999998
427.5,47.5,0,0,0,0,0,228,0,932,594,0,90,41.54,0,475,0.479999999
427.5,47.5,0,0,0,0,0,228,0,932,594,0,7,35.08,0,475,0.479999999
349,0,0,0,0,0,0,192,0,1047,806.9,0,3,15.05,0,349,0.550143265
380,95,0,0,0,0,0,228,0,932,594,0,180,40.76,0,475,0.479999999
237.5,237.5,0,0,0,0,0,228,0,932,594,0,7,26.26,0,475,0.479999999
380,95,0,0,0,0,0,228,0,932,594,0,7,32.82,0,475,0.479999999
332.5,142.5,0,0,0,0,0,228,0,932,594,0,180,39.78,0,475,0.479999999
190,190,0,0,0,0,0,228,0,932,670,0,180,46.93,0,380,0.599999998
237.5,237.5,0,0,0,0,0,228,0,932,594,0,90,33.12,0,475,0.479999999
304,76,0,0,0,0,0,228,0,932,670,0,90,49.19,0,380,0.599999998
139.6,209.4,0,0,0,0,0,192,0,1047,806.9,0,7,14.59,0,349,0.550143265
198.6,132.4,0,0,0,0,0,192,0,978.4,825.5,0,7,14.64,0,331,0.580060421
475,0,0,0,0,0,0,228,0,932,594,0,365,41.93,0,475,0.479999999
198.6,132.4,0,0,0,0,0,192,0,978.4,825.5,0,3,9.13,0,331,0.580060421
304,76,0,0,0,0,0,228,0,932,670,0,180,50.95,0,380,0.599999998
332.5,142.5,0,0,0,0,0,228,0,932,594,0,28,33.02,0,475,0.479999999
304,76,0,0,0,0,0,228,0,932,670,0,270,54.38,0,380,0.599999998
266,114,0,0,0,0,0,228,0,932,670,0,270,51.73,0,380,0.599999998
310,0,0,0,0,0,0,192,0,971,850.6,0,3,9.87,0,310,0.619354837
190,190,0,0,0,0,0,228,0,932,670,0,270,50.66,0,380,0.599999998
266,114,0,0,0,0,0,228,0,932,670,0,180,48.7,0,380,0.599999998
342,38,0,0,0,0,0,228,0,932,670,0,270,55.06,0,380,0.599999998
139.6,209.4,0,0,0,0,0,192,0,1047,806.9,0,360,44.7,0,349,0.550143265
332.5,142.5,0,0,0,0,0,228,0,932,594,0,7,30.28,0,475,0.479999999
190,190,0,0,0,0,0,228,0,932,670,0,28,40.86,0,380,0.599999998
485,0,0,0,0,0,0,146,0,1120,800,0,28,71.99,0,485,0.301030927
374,189.2,0,0,0,0,0,170.1,10.1,926.1,756.7,0,3,34.4,0,563.2,0.302024147
313.3,262.2,0,0,0,0,0,175.5,8.6,1046.9,611.8,0,3,28.8,0,575.5,0.304952215
425,106.3,0,0,0,0,0,153.5,16.5,852.1,887.1,0,3,33.4,0,531.3,0.288913984
425,106.3,0,0,0,0,0,151.4,18.6,936,803.7,0,3,36.3,0,531.3,0.284961415
375,93.8,0,0,0,0,0,126.6,23.4,852.1,992.6,0,3,29,0,468.8,0.270051194
475,118.8,0,0,0,0,0,181.1,8.9,852.1,781.5,0,3,37.8,0,593.8,0.304984843
469,117.2,0,0,0,0,0,137.8,32.2,852.1,840.5,0,3,40.2,0,586.2,0.235073353
425,106.3,0,0,0,0,0,153.5,16.5,852.1,887.1,0,3,33.4,0,531.3,0.288913984
388.6,97.1,0,0,0,0,0,157.9,12.1,852.1,925.7,0,3,28.1,0,485.7,0.325097796
531.3,0,0,0,0,0,0,141.8,28.2,852.1,893.7,0,3,41.3,0,531.3,0.266892527
425,106.3,0,0,0,0,0,153.5,16.5,852.1,887.1,0,3,33.4,0,531.3,0.288913984
318.8,212.5,0,0,0,0,0,155.7,14.3,852.1,880.4,0,3,25.2,0,531.3,0.293054771
401.8,94.7,0,0,0,0,0,147.4,11.4,946.8,852.1,0,3,41.1,0,496.5,0.296878146
362.6,189,0,0,0,0,0,164.9,11.6,944.7,755.8,0,3,35.3,0,551.6,0.298948513
323.7,282.8,0,0,0,0,0,183.8,10.3,942.7,659.9,0,3,28.3,0,606.5,0.303050288
379.5,151.2,0,0,0,0,0,153.9,15.9,1134.3,605,0,3,28.6,0,530.7,0.289994347
362.6,189,0,0,0,0,0,164.9,11.6,944.7,755.8,0,3,35.3,0,551.6,0.298948513
286.3,200.9,0,0,0,0,0,144.7,11.2,1004.6,803.7,0,3,24.4,0,487.2,0.297003283
362.6,189,0,0,0,0,0,164.9,11.6,944.7,755.8,0,3,35.3,0,551.6,0.298948513
439,177,0,0,0,0,0,186,11.1,884.9,707.9,0,3,39.3,0,616,0.301948051
389.9,189,0,0,0,0,0,145.9,22,944.7,755.8,0,3,40.6,0,578.9,0.252029711
362.6,189,0,0,0,0,0,164.9,11.6,944.7,755.8,0,3,35.3,0,551.6,0.298948513
337.9,189,0,0,0,0,0,174.9,9.5,944.7,755.8,0,3,24.1,0,526.9,0.331941544
374,189.2,0,0,0,0,0,170.1,10.1,926.1,756.7,0,7,46.2,0,563.2,0.302024147
313.3,262.2,0,0,0,0,0,175.5,8.6,1046.9,611.8,0,7,42.8,0,575.5,0.304952215
425,106.3,0,0,0,0,0,153.5,16.5,852.1,887.1,0,7,49.2,0,531.3,0.288913984
425,106.3,0,0,0,0,0,151.4,18.6,936,803.7,0,7,46.8,0,531.3,0.284961415
375,93.8,0,0,0,0,0,126.6,23.4,852.1,992.6,0,7,45.7,0,468.8,0.270051194
475,118.8,0,0,0,0,0,181.1,8.9,852.1,781.5,0,7,55.6,0,593.8,0.304984843
469,117.2,0,0,0,0,0,137.8,32.2,852.1,840.5,0,7,54.9,0,586.2,0.235073353
425,106.3,0,0,0,0,0,153.5,16.5,852.1,887.1,0,7,49.2,0,531.3,0.288913984
388.6,97.1,0,0,0,0,0,157.9,12.1,852.1,925.7,0,7,34.9,0,485.7,0.325097796
531.3,0,0,0,0,0,0,141.8,28.2,852.1,893.7,0,7,46.9,0,531.3,0.266892527
425,106.3,0,0,0,0,0,153.5,16.5,852.1,887.1,0,7,49.2,0,531.3,0.288913984
318.8,212.5,0,0,0,0,0,155.7,14.3,852.1,880.4,0,7,33.4,0,531.3,0.293054771
401.8,94.7,0,0,0,0,0,147.4,11.4,946.8,852.1,0,7,54.1,0,496.5,0.296878146
362.6,189,0,0,0,0,0,164.9,11.6,944.7,755.8,0,7,55.9,0,551.6,0.298948513
323.7,282.8,0,0,0,0,0,183.8,10.3,942.7,659.9,0,7,49.8,0,606.5,0.303050288
379.5,151.2,0,0,0,0,0,153.9,15.9,1134.3,605,0,7,47.1,0,530.7,0.289994347
362.6,189,0,0,0,0,0,164.9,11.6,944.7,755.8,0,7,55.9,0,551.6,0.298948513
286.3,200.9,0,0,0,0,0,144.7,11.2,1004.6,803.7,0,7,38,0,487.2,0.297003283
362.6,189,0,0,0,0,0,164.9,11.6,944.7,755.8,0,7,55.9,0,551.6,0.298948513
439,177,0,0,0,0,0,186,11.1,884.9,707.9,0,7,56.1,0,616,0.301948051
389.9,189,0,0,0,0,0,145.9,22,944.7,755.8,0,7,59.09,0,578.9,0.252029711
362.6,189,0,0,0,0,0,164.9,11.6,944.7,755.8,0,7,22.9,0,551.6,0.298948513
337.9,189,0,0,0,0,0,174.9,9.5,944.7,755.8,0,7,35.1,0,526.9,0.331941544
374,189.2,0,0,0,0,0,170.1,10.1,926.1,756.7,0,28,61.09,0,563.2,0.302024147
313.3,262.2,0,0,0,0,0,175.5,8.6,1046.9,611.8,0,28,59.8,0,575.5,0.304952215
425,106.3,0,0,0,0,0,153.5,16.5,852.1,887.1,0,28,60.29,0,531.3,0.288913984
425,106.3,0,0,0,0,0,151.4,18.6,936,803.7,0,28,61.8,0,531.3,0.284961415
375,93.8,0,0,0,0,0,126.6,23.4,852.1,992.6,0,28,56.7,0,468.8,0.270051194
475,118.8,0,0,0,0,0,181.1,8.9,852.1,781.5,0,28,68.3,0,593.8,0.304984843
469,117.2,0,0,0,0,0,137.8,32.2,852.1,840.5,0,28,66.9,0,586.2,0.235073353
425,106.3,0,0,0,0,0,153.5,16.5,852.1,887.1,0,28,60.29,0,531.3,0.288913984
388.6,97.1,0,0,0,0,0,157.9,12.1,852.1,925.7,0,28,50.7,0,485.7,0.325097796
531.3,0,0,0,0,0,0,141.8,28.2,852.1,893.7,0,28,56.4,0,531.3,0.266892527
425,106.3,0,0,0,0,0,153.5,16.5,852.1,887.1,0,28,60.29,0,531.3,0.288913984
318.8,212.5,0,0,0,0,0,155.7,14.3,852.1,880.4,0,28,55.5,0,531.3,0.293054771
401.8,94.7,0,0,0,0,0,147.4,11.4,946.8,852.1,0,28,68.5,0,496.5,0.296878146
362.6,189,0,0,0,0,0,164.9,11.6,944.7,755.8,0,28,71.3,0,551.6,0.298948513
323.7,282.8,0,0,0,0,0,183.8,10.3,942.7,659.9,0,28,74.7,0,606.5,0.303050288
379.5,151.2,0,0,0,0,0,153.9,15.9,1134.3,605,0,28,52.2,0,530.7,0.289994347
362.6,189,0,0,0,0,0,164.9,11.6,944.7,755.8,0,28,71.3,0,551.6,0.298948513
286.3,200.9,0,0,0,0,0,144.7,11.2,1004.6,803.7,0,28,67.7,0,487.2,0.297003283
362.6,189,0,0,0,0,0,164.9,11.6,944.7,755.8,0,28,71.3,0,551.6,0.298948513
439,177,0,0,0,0,0,186,11.1,884.9,707.9,0,28,66,0,616,0.301948051
389.9,189,0,0,0,0,0,145.9,22,944.7,755.8,0,28,74.5,0,578.9,0.252029711
362.6,189,0,0,0,0,0,164.9,11.6,944.7,755.8,0,28,71.3,0,551.6,0.298948513
337.9,189,0,0,0,0,0,174.9,9.5,944.7,755.8,0,28,49.9,0,526.9,0.331941544
374,189.2,0,0,0,0,0,170.1,10.1,926.1,756.7,0,56,63.4,0,563.2,0.302024147
313.3,262.2,0,0,0,0,0,175.5,8.6,1046.9,611.8,0,56,64.9,0,575.5,0.304952215
425,106.3,0,0,0,0,0,153.5,16.5,852.1,887.1,0,56,64.3,0,531.3,0.288913984
425,106.3,0,0,0,0,0,151.4,18.6,936,803.7,0,56,64.9,0,531.3,0.284961415
375,93.8,0,0,0,0,0,126.6,23.4,852.1,992.6,0,56,60.2,0,468.8,0.270051194
475,118.8,0,0,0,0,0,181.1,8.9,852.1,781.5,0,56,72.3,0,593.8,0.304984843
469,117.2,0,0,0,0,0,137.8,32.2,852.1,840.5,0,56,69.3,0,586.2,0.235073353
425,106.3,0,0,0,0,0,153.5,16.5,852.1,887.1,0,56,64.3,0,531.3,0.288913984
388.6,97.1,0,0,0,0,0,157.9,12.1,852.1,925.7,0,56,55.2,0,485.7,0.325097796
531.3,0,0,0,0,0,0,141.8,28.2,852.1,893.7,0,56,58.8,0,531.3,0.266892527
425,106.3,0,0,0,0,0,153.5,16.5,852.1,887.1,0,56,64.3,0,531.3,0.288913984
318.8,212.5,0,0,0,0,0,155.7,14.3,852.1,880.4,0,56,66.1,0,531.3,0.293054771
401.8,94.7,0,0,0,0,0,147.4,11.4,946.8,852.1,0,56,73.7,0,496.5,0.296878146
362.6,189,0,0,0,0,0,164.9,11.6,944.7,755.8,0,56,77.3,0,551.6,0.298948513
323.7,282.8,0,0,0,0,0,183.8,10.3,942.7,659.9,0,56,80.2,0,606.5,0.303050288
379.5,151.2,0,0,0,0,0,153.9,15.9,1134.3,605,0,56,54.9,0,530.7,0.289994347
362.6,189,0,0,0,0,0,164.9,11.6,944.7,755.8,0,56,77.3,0,551.6,0.298948513
286.3,200.9,0,0,0,0,0,144.7,11.2,1004.6,803.7,0,56,72.99,0,487.2,0.297003283
362.6,189,0,0,0,0,0,164.9,11.6,944.7,755.8,0,56,77.3,0,551.6,0.298948513
439,177,0,0,0,0,0,186,11.1,884.9,707.9,0,56,71.7,0,616,0.301948051
389.9,189,0,0,0,0,0,145.9,22,944.7,755.8,0,56,79.4,0,578.9,0.252029711
362.6,189,0,0,0,0,0,164.9,11.6,944.7,755.8,0,56,77.3,0,551.6,0.298948513
337.9,189,0,0,0,0,0,174.9,9.5,944.7,755.8,0,56,59.89,0,526.9,0.331941544
374,189.2,0,0,0,0,0,170.1,10.1,926.1,756.7,0,91,64.9,0,563.2,0.302024147
313.3,262.2,0,0,0,0,0,175.5,8.6,1046.9,611.8,0,91,66.6,0,575.5,0.304952215
425,106.3,0,0,0,0,0,153.5,16.5,852.1,887.1,0,91,65.2,0,531.3,0.288913984
425,106.3,0,0,0,0,0,151.4,18.6,936,803.7,0,91,66.7,0,531.3,0.284961415
375,93.8,0,0,0,0,0,126.6,23.4,852.1,992.6,0,91,62.5,0,468.8,0.270051194
475,118.8,0,0,0,0,0,181.1,8.9,852.1,781.5,0,91,74.19,0,593.8,0.304984843
469,117.2,0,0,0,0,0,137.8,32.2,852.1,840.5,0,91,70.7,0,586.2,0.235073353
425,106.3,0,0,0,0,0,153.5,16.5,852.1,887.1,0,91,65.2,0,531.3,0.288913984
388.6,97.1,0,0,0,0,0,157.9,12.1,852.1,925.7,0,91,57.6,0,485.7,0.325097796
531.3,0,0,0,0,0,0,141.8,28.2,852.1,893.7,0,91,59.2,0,531.3,0.266892527
425,106.3,0,0,0,0,0,153.5,16.5,852.1,887.1,0,91,65.2,0,531.3,0.288913984
318.8,212.5,0,0,0,0,0,155.7,14.3,852.1,880.4,0,91,68.1,0,531.3,0.293054771
401.8,94.7,0,0,0,0,0,147.4,11.4,946.8,852.1,0,91,75.5,0,496.5,0.296878146
362.6,189,0,0,0,0,0,164.9,11.6,944.7,755.8,0,91,79.3,0,551.6,0.298948513
379.5,151.2,0,0,0,0,0,153.9,15.9,1134.3,605,0,91,56.5,0,530.7,0.289994347
362.6,189,0,0,0,0,0,164.9,11.6,944.7,755.8,0,91,79.3,0,551.6,0.298948513
286.3,200.9,0,0,0,0,0,144.7,11.2,1004.6,803.7,0,91,76.8,0,487.2,0.297003283
362.6,189,0,0,0,0,0,164.9,11.6,944.7,755.8,0,91,79.3,0,551.6,0.298948513
439,177,0,0,0,0,0,186,11.1,884.9,707.9,0,91,73.3,0,616,0.301948051
389.9,189,0,0,0,0,0,145.9,22,944.7,755.8,0,91,82.6,0,578.9,0.252029711
362.6,189,0,0,0,0,0,164.9,11.6,944.7,755.8,0,91,79.3,0,551.6,0.298948513
337.9,189,0,0,0,0,0,174.9,9.5,944.7,755.8,0,91,67.8,0,526.9,0.331941544
222.4,0,96.7,0,0,0,0,189.3,4.5,967.1,870.3,0,3,11.58,0,319.1,0.59323096
222.4,0,96.7,0,0,0,0,189.3,4.5,967.1,870.3,0,14,24.45,0,319.1,0.59323096
222.4,0,96.7,0,0,0,0,189.3,4.5,967.1,870.3,0,28,24.89,0,319.1,0.59323096
222.4,0,96.7,0,0,0,0,189.3,4.5,967.1,870.3,0,56,29.45,0,319.1,0.59323096
222.4,0,96.7,0,0,0,0,189.3,4.5,967.1,870.3,0,100,40.71,0,319.1,0.59323096
233.8,0,94.6,0,0,0,0,197.9,4.6,947,852.2,0,3,10.38,0,328.4,0.602618756
233.8,0,94.6,0,0,0,0,197.9,4.6,947,852.2,0,14,22.14,0,328.4,0.602618756
233.8,0,94.6,0,0,0,0,197.9,4.6,947,852.2,0,28,22.84,0,328.4,0.602618756
233.8,0,94.6,0,0,0,0,197.9,4.6,947,852.2,0,56,27.66,0,328.4,0.602618756
233.8,0,94.6,0,0,0,0,197.9,4.6,947,852.2,0,100,34.56,0,328.4,0.602618756
194.7,0,100.5,0,0,0,0,165.6,7.5,1006.4,905.9,0,3,12.45,0,295.2,0.560975608
194.7,0,100.5,0,0,0,0,165.6,7.5,1006.4,905.9,0,14,24.99,0,295.2,0.560975608
194.7,0,100.5,0,0,0,0,165.6,7.5,1006.4,905.9,0,28,25.72,0,295.2,0.560975608
194.7,0,100.5,0,0,0,0,165.6,7.5,1006.4,905.9,0,56,33.96,0,295.2,0.560975608
194.7,0,100.5,0,0,0,0,165.6,7.5,1006.4,905.9,0,100,37.34,0,295.2,0.560975608
190.7,0,125.4,0,0,0,0,162.1,7.8,1090,804,0,3,15.04,0,316.1,0.5128124
190.7,0,125.4,0,0,0,0,162.1,7.8,1090,804,0,14,21.06,0,316.1,0.5128124
190.7,0,125.4,0,0,0,0,162.1,7.8,1090,804,0,28,26.4,0,316.1,0.5128124
190.7,0,125.4,0,0,0,0,162.1,7.8,1090,804,0,56,35.34,0,316.1,0.5128124
190.7,0,125.4,0,0,0,0,162.1,7.8,1090,804,0,100,40.57,0,316.1,0.5128124
212.1,0,121.6,0,0,0,0,180.3,5.7,1057.6,779.3,0,3,12.47,0,333.7,0.540305662
212.1,0,121.6,0,0,0,0,180.3,5.7,1057.6,779.3,0,14,20.92,0,333.7,0.540305662
212.1,0,121.6,0,0,0,0,180.3,5.7,1057.6,779.3,0,28,24.9,0,333.7,0.540305662
212.1,0,121.6,0,0,0,0,180.3,5.7,1057.6,779.3,0,56,34.2,0,333.7,0.540305662
212.1,0,121.6,0,0,0,0,180.3,5.7,1057.6,779.3,0,100,39.61,0,333.7,0.540305662
230,0,118.3,0,0,0,0,195.5,4.6,1029.4,758.6,0,3,10.03,0,348.3,0.56129773
230,0,118.3,0,0,0,0,195.5,4.6,1029.4,758.6,0,14,20.08,0,348.3,0.56129773
230,0,118.3,0,0,0,0,195.5,4.6,1029.4,758.6,0,28,24.48,0,348.3,0.56129773
230,0,118.3,0,0,0,0,195.5,4.6,1029.4,758.6,0,56,31.54,0,348.3,0.56129773
230,0,118.3,0,0,0,0,195.5,4.6,1029.4,758.6,0,100,35.34,0,348.3,0.56129773
190.3,0,125.2,0,0,0,0,161.9,9.9,1088.1,802.6,0,3,9.45,0,315.5,0.513153723
190.3,0,125.2,0,0,0,0,161.9,9.9,1088.1,802.6,0,14,22.72,0,315.5,0.513153723
190.3,0,125.2,0,0,0,0,161.9,9.9,1088.1,802.6,0,28,28.47,0,315.5,0.513153723
190.3,0,125.2,0,0,0,0,161.9,9.9,1088.1,802.6,0,56,38.56,0,315.5,0.513153723
190.3,0,125.2,0,0,0,0,161.9,9.9,1088.1,802.6,0,100,40.39,0,315.5,0.513153723
166.1,0,163.3,0,0,0,0,176.5,4.5,1058.6,780.1,0,3,10.76,0,329.4,0.535822706
166.1,0,163.3,0,0,0,0,176.5,4.5,1058.6,780.1,0,14,25.48,0,329.4,0.535822706
166.1,0,163.3,0,0,0,0,176.5,4.5,1058.6,780.1,0,28,21.54,0,329.4,0.535822706
166.1,0,163.3,0,0,0,0,176.5,4.5,1058.6,780.1,0,56,28.63,0,329.4,0.535822706
166.1,0,163.3,0,0,0,0,176.5,4.5,1058.6,780.1,0,100,33.54,0,329.4,0.535822706
168,42.1,163.8,0,0,0,0,121.8,5.7,1058.7,780.1,0,3,7.75,0,373.9,0.325755549
168,42.1,163.8,0,0,0,0,121.8,5.7,1058.7,780.1,0,14,17.82,0,373.9,0.325755549
168,42.1,163.8,0,0,0,0,121.8,5.7,1058.7,780.1,0,28,24.24,0,373.9,0.325755549
168,42.1,163.8,0,0,0,0,121.8,5.7,1058.7,780.1,0,56,32.85,0,373.9,0.325755549
168,42.1,163.8,0,0,0,0,121.8,5.7,1058.7,780.1,0,100,39.23,0,373.9,0.325755549
213.7,98.1,24.5,0,0,0,0,181.7,6.9,1065.8,785.4,0,3,18,0,336.3,0.540291405
213.7,98.1,24.5,0,0,0,0,181.7,6.9,1065.8,785.4,0,14,30.39,0,336.3,0.540291405
213.7,98.1,24.5,0,0,0,0,181.7,6.9,1065.8,785.4,0,28,45.71,0,336.3,0.540291405
213.7,98.1,24.5,0,0,0,0,181.7,6.9,1065.8,785.4,0,56,50.77,0,336.3,0.540291405
213.7,98.1,24.5,0,0,0,0,181.7,6.9,1065.8,785.4,0,100,53.9,0,336.3,0.540291405
213.8,98.1,24.5,0,0,0,0,181.7,6.7,1066,785.5,0,3,13.18,0,336.4,0.540130795
213.8,98.1,24.5,0,0,0,0,181.7,6.7,1066,785.5,0,14,17.84,0,336.4,0.540130795
213.8,98.1,24.5,0,0,0,0,181.7,6.7,1066,785.5,0,28,40.23,0,336.4,0.540130795
213.8,98.1,24.5,0,0,0,0,181.7,6.7,1066,785.5,0,56,47.13,0,336.4,0.540130795
213.8,98.1,24.5,0,0,0,0,181.7,6.7,1066,785.5,0,100,49.97,0,336.4,0.540130795
229.7,0,118.2,0,0,0,0,195.2,6.1,1028.1,757.6,0,3,13.36,0,347.9,0.561080769
229.7,0,118.2,0,0,0,0,195.2,6.1,1028.1,757.6,0,14,22.32,0,347.9,0.561080769
229.7,0,118.2,0,0,0,0,195.2,6.1,1028.1,757.6,0,28,24.54,0,347.9,0.561080769
229.7,0,118.2,0,0,0,0,195.2,6.1,1028.1,757.6,0,56,31.35,0,347.9,0.561080769
229.7,0,118.2,0,0,0,0,195.2,6.1,1028.1,757.6,0,100,40.86,0,347.9,0.561080769
238.1,0,94.1,0,0,0,0,186.7,7,949.9,847,0,3,19.93,0,332.2,0.562010835
238.1,0,94.1,0,0,0,0,186.7,7,949.9,847,0,14,25.69,0,332.2,0.562010835
238.1,0,94.1,0,0,0,0,186.7,7,949.9,847,0,28,30.23,0,332.2,0.562010835
238.1,0,94.1,0,0,0,0,186.7,7,949.9,847,0,56,39.59,0,332.2,0.562010835
238.1,0,94.1,0,0,0,0,186.7,7,949.9,847,0,100,44.3,0,332.2,0.562010835
250,0,95.7,0,0,0,0,187.4,5.5,956.9,861.2,0,3,13.82,0,345.7,0.542088514
250,0,95.7,0,0,0,0,187.4,5.5,956.9,861.2,0,14,24.92,0,345.7,0.542088514
250,0,95.7,0,0,0,0,187.4,5.5,956.9,861.2,0,28,29.22,0,345.7,0.542088514
250,0,95.7,0,0,0,0,187.4,5.5,956.9,861.2,0,56,38.33,0,345.7,0.542088514
250,0,95.7,0,0,0,0,187.4,5.5,956.9,861.2,0,100,42.35,0,345.7,0.542088514
212.5,0,100.4,0,0,0,0,159.3,8.7,1007.8,903.6,0,3,13.54,0,312.9,0.50910834
212.5,0,100.4,0,0,0,0,159.3,8.7,1007.8,903.6,0,14,26.31,0,312.9,0.50910834
212.5,0,100.4,0,0,0,0,159.3,8.7,1007.8,903.6,0,28,31.64,0,312.9,0.50910834
212.5,0,100.4,0,0,0,0,159.3,8.7,1007.8,903.6,0,56,42.55,0,312.9,0.50910834
212.5,0,100.4,0,0,0,0,159.3,8.7,1007.8,903.6,0,100,42.92,0,312.9,0.50910834
212.6,0,100.4,0,0,0,0,159.4,10.4,1003.8,903.8,0,3,13.33,0,313,0.509265174
212.6,0,100.4,0,0,0,0,159.4,10.4,1003.8,903.8,0,14,25.37,0,313,0.509265174
212.6,0,100.4,0,0,0,0,159.4,10.4,1003.8,903.8,0,28,37.4,0,313,0.509265174
212.6,0,100.4,0,0,0,0,159.4,10.4,1003.8,903.8,0,56,44.4,0,313,0.509265174
212.6,0,100.4,0,0,0,0,159.4,10.4,1003.8,903.8,0,100,47.74,0,313,0.509265174
212,0,124.8,0,0,0,0,159,7.8,1085.4,799.5,0,3,19.52,0,336.8,0.47209026
212,0,124.8,0,0,0,0,159,7.8,1085.4,799.5,0,14,31.35,0,336.8,0.47209026
212,0,124.8,0,0,0,0,159,7.8,1085.4,799.5,0,28,38.5,0,336.8,0.47209026
212,0,124.8,0,0,0,0,159,7.8,1085.4,799.5,0,56,45.08,0,336.8,0.47209026
212,0,124.8,0,0,0,0,159,7.8,1085.4,799.5,0,100,47.82,0,336.8,0.47209026
231.8,0,121.6,0,0,0,0,174,6.7,1056.4,778.5,0,3,15.44,0,353.4,0.492359931
231.8,0,121.6,0,0,0,0,174,6.7,1056.4,778.5,0,14,26.77,0,353.4,0.492359931
231.8,0,121.6,0,0,0,0,174,6.7,1056.4,778.5,0,28,33.73,0,353.4,0.492359931
231.8,0,121.6,0,0,0,0,174,6.7,1056.4,778.5,0,56,42.7,0,353.4,0.492359931
231.8,0,121.6,0,0,0,0,174,6.7,1056.4,778.5,0,100,45.84,0,353.4,0.492359931
251.4,0,118.3,0,0,0,0,188.5,5.8,1028.4,757.7,0,3,17.22,0,369.7,0.509872869
251.4,0,118.3,0,0,0,0,188.5,5.8,1028.4,757.7,0,14,29.93,0,369.7,0.509872869
251.4,0,118.3,0,0,0,0,188.5,5.8,1028.4,757.7,0,28,29.65,0,369.7,0.509872869
251.4,0,118.3,0,0,0,0,188.5,5.8,1028.4,757.7,0,56,36.97,0,369.7,0.509872869
251.4,0,118.3,0,0,0,0,188.5,5.8,1028.4,757.7,0,100,43.58,0,369.7,0.509872869
251.4,0,118.3,0,0,0,0,188.5,6.4,1028.4,757.7,0,3,13.12,0,369.7,0.509872869
251.4,0,118.3,0,0,0,0,188.5,6.4,1028.4,757.7,0,14,24.43,0,369.7,0.509872869
251.4,0,118.3,0,0,0,0,188.5,6.4,1028.4,757.7,0,28,32.66,0,369.7,0.509872869
251.4,0,118.3,0,0,0,0,188.5,6.4,1028.4,757.7,0,56,36.64,0,369.7,0.509872869
251.4,0,118.3,0,0,0,0,188.5,6.4,1028.4,757.7,0,100,44.21,0,369.7,0.509872869
181.4,0,167,0,0,0,0,169.6,7.6,1055.6,777.8,0,3,13.62,0,348.4,0.486796784
181.4,0,167,0,0,0,0,169.6,7.6,1055.6,777.8,0,14,21.6,0,348.4,0.486796784
181.4,0,167,0,0,0,0,169.6,7.6,1055.6,777.8,0,28,27.77,0,348.4,0.486796784
181.4,0,167,0,0,0,0,169.6,7.6,1055.6,777.8,0,56,35.57,0,348.4,0.486796784
181.4,0,167,0,0,0,0,169.6,7.6,1055.6,777.8,0,100,45.37,0,348.4,0.486796784
182,45.2,122,0,0,0,0,170.2,8.2,1059.4,780.7,0,3,7.32,0,349.2,0.48739977
182,45.2,122,0,0,0,0,170.2,8.2,1059.4,780.7,0,14,21.5,0,349.2,0.48739977
182,45.2,122,0,0,0,0,170.2,8.2,1059.4,780.7,0,28,31.27,0,349.2,0.48739977
182,45.2,122,0,0,0,0,170.2,8.2,1059.4,780.7,0,56,43.5,0,349.2,0.48739977
182,45.2,122,0,0,0,0,170.2,8.2,1059.4,780.7,0,100,48.67,0,349.2,0.48739977
168.9,42.2,124.3,0,0,0,0,158.3,10.8,1080.8,796.2,0,3,7.4,0,335.4,0.471973761
168.9,42.2,124.3,0,0,0,0,158.3,10.8,1080.8,796.2,0,14,23.51,0,335.4,0.471973761
168.9,42.2,124.3,0,0,0,0,158.3,10.8,1080.8,796.2,0,28,31.12,0,335.4,0.471973761
168.9,42.2,124.3,0,0,0,0,158.3,10.8,1080.8,796.2,0,56,39.15,0,335.4,0.471973761
168.9,42.2,124.3,0,0,0,0,158.3,10.8,1080.8,796.2,0,100,48.15,0,335.4,0.471973761
290.4,0,96.2,0,0,0,0,168.1,9.4,961.2,865,0,3,22.5,0,386.6,0.434816347
290.4,0,96.2,0,0,0,0,168.1,9.4,961.2,865,0,14,34.67,0,386.6,0.434816347
290.4,0,96.2,0,0,0,0,168.1,9.4,961.2,865,0,28,34.74,0,386.6,0.434816347
290.4,0,96.2,0,0,0,0,168.1,9.4,961.2,865,0,56,45.08,0,386.6,0.434816347
290.4,0,96.2,0,0,0,0,168.1,9.4,961.2,865,0,100,48.97,0,386.6,0.434816347
277.1,0,97.4,0,0,0,0,160.6,11.8,973.9,875.6,0,3,23.14,0,374.5,0.42883845
277.1,0,97.4,0,0,0,0,160.6,11.8,973.9,875.6,0,14,41.89,0,374.5,0.42883845
277.1,0,97.4,0,0,0,0,160.6,11.8,973.9,875.6,0,28,48.28,0,374.5,0.42883845
277.1,0,97.4,0,0,0,0,160.6,11.8,973.9,875.6,0,56,51.04,0,374.5,0.42883845
277.1,0,97.4,0,0,0,0,160.6,11.8,973.9,875.6,0,100,55.64,0,374.5,0.42883845
295.7,0,95.6,0,0,0,0,171.5,8.9,955.1,859.2,0,3,22.95,0,391.3,0.438282646
295.7,0,95.6,0,0,0,0,171.5,8.9,955.1,859.2,0,14,35.23,0,391.3,0.438282646
295.7,0,95.6,0,0,0,0,171.5,8.9,955.1,859.2,0,28,39.94,0,391.3,0.438282646
295.7,0,95.6,0,0,0,0,171.5,8.9,955.1,859.2,0,56,48.72,0,391.3,0.438282646
295.7,0,95.6,0,0,0,0,171.5,8.9,955.1,859.2,0,100,52.04,0,391.3,0.438282646
251.8,0,99.9,0,0,0,0,146.1,12.4,1006,899.8,0,3,21.02,0,351.7,0.41541086
251.8,0,99.9,0,0,0,0,146.1,12.4,1006,899.8,0,14,33.36,0,351.7,0.41541086
251.8,0,99.9,0,0,0,0,146.1,12.4,1006,899.8,0,28,33.94,0,351.7,0.41541086
251.8,0,99.9,0,0,0,0,146.1,12.4,1006,899.8,0,56,44.14,0,351.7,0.41541086
251.8,0,99.9,0,0,0,0,146.1,12.4,1006,899.8,0,100,45.37,0,351.7,0.41541086
249.1,0,98.8,0,0,0,0,158.1,12.8,987.8,889,0,3,15.36,0,347.9,0.45444093
249.1,0,98.8,0,0,0,0,158.1,12.8,987.8,889,0,14,28.68,0,347.9,0.45444093
249.1,0,98.8,0,0,0,0,158.1,12.8,987.8,889,0,28,30.85,0,347.9,0.45444093
249.1,0,98.8,0,0,0,0,158.1,12.8,987.8,889,0,56,42.03,0,347.9,0.45444093
249.1,0,98.8,0,0,0,0,158.1,12.8,987.8,889,0,100,51.06,0,347.9,0.45444093
252.3,0,98.8,0,0,0,0,146.3,14.2,987.8,889,0,3,21.78,0,351.1,0.4166904
252.3,0,98.8,0,0,0,0,146.3,14.2,987.8,889,0,14,42.29,0,351.1,0.4166904
252.3,0,98.8,0,0,0,0,146.3,14.2,987.8,889,0,28,50.6,0,351.1,0.4166904
252.3,0,98.8,0,0,0,0,146.3,14.2,987.8,889,0,56,55.83,0,351.1,0.4166904
252.3,0,98.8,0,0,0,0,146.3,14.2,987.8,889,0,100,60.95,0,351.1,0.4166904
246.8,0,125.1,0,0,0,0,143.3,12,1086.8,800.9,0,3,23.52,0,371.9,0.385318633
246.8,0,125.1,0,0,0,0,143.3,12,1086.8,800.9,0,14,42.22,0,371.9,0.385318633
246.8,0,125.1,0,0,0,0,143.3,12,1086.8,800.9,0,28,52.5,0,371.9,0.385318633
246.8,0,125.1,0,0,0,0,143.3,12,1086.8,800.9,0,56,60.32,0,371.9,0.385318633
246.8,0,125.1,0,0,0,0,143.3,12,1086.8,800.9,0,100,66.42,0,371.9,0.385318633
275.1,0,121.4,0,0,0,0,159.5,9.9,1053.6,777.5,0,3,23.8,0,396.5,0.40226986
275.1,0,121.4,0,0,0,0,159.5,9.9,1053.6,777.5,0,14,38.77,0,396.5,0.40226986
275.1,0,121.4,0,0,0,0,159.5,9.9,1053.6,777.5,0,28,51.33,0,396.5,0.40226986
275.1,0,121.4,0,0,0,0,159.5,9.9,1053.6,777.5,0,56,56.85,0,396.5,0.40226986
275.1,0,121.4,0,0,0,0,159.5,9.9,1053.6,777.5,0,100,58.61,0,396.5,0.40226986
297.2,0,117.5,0,0,0,0,174.8,9.5,1022.8,753.5,0,3,21.91,0,414.7,0.421509524
297.2,0,117.5,0,0,0,0,174.8,9.5,1022.8,753.5,0,14,36.99,0,414.7,0.421509524
297.2,0,117.5,0,0,0,0,174.8,9.5,1022.8,753.5,0,28,47.4,0,414.7,0.421509524
297.2,0,117.5,0,0,0,0,174.8,9.5,1022.8,753.5,0,56,51.96,0,414.7,0.421509524
297.2,0,117.5,0,0,0,0,174.8,9.5,1022.8,753.5,0,100,56.74,0,414.7,0.421509524
213.7,0,174.7,0,0,0,0,154.8,10.2,1053.5,776.4,0,3,17.57,0,388.4,0.398558186
213.7,0,174.7,0,0,0,0,154.8,10.2,1053.5,776.4,0,14,33.73,0,388.4,0.398558186
213.7,0,174.7,0,0,0,0,154.8,10.2,1053.5,776.4,0,28,40.15,0,388.4,0.398558186
213.7,0,174.7,0,0,0,0,154.8,10.2,1053.5,776.4,0,56,46.64,0,388.4,0.398558186
213.7,0,174.7,0,0,0,0,154.8,10.2,1053.5,776.4,0,100,50.08,0,388.4,0.398558186
213.5,0,174.2,0,0,0,0,154.6,11.7,1052.3,775.5,0,3,17.37,0,387.7,0.398761928
213.5,0,174.2,0,0,0,0,154.6,11.7,1052.3,775.5,0,14,33.7,0,387.7,0.398761928
213.5,0,174.2,0,0,0,0,154.6,11.7,1052.3,775.5,0,28,45.94,0,387.7,0.398761928
213.5,0,174.2,0,0,0,0,154.6,11.7,1052.3,775.5,0,56,51.43,0,387.7,0.398761928
213.5,0,174.2,0,0,0,0,154.6,11.7,1052.3,775.5,0,100,59.3,0,387.7,0.398761928
277.2,97.8,24.5,0,0,0,0,160.7,11.2,1061.7,782.5,0,3,30.45,0,399.5,0.402252815
277.2,97.8,24.5,0,0,0,0,160.7,11.2,1061.7,782.5,0,14,47.71,0,399.5,0.402252815
277.2,97.8,24.5,0,0,0,0,160.7,11.2,1061.7,782.5,0,28,63.14,0,399.5,0.402252815
277.2,97.8,24.5,0,0,0,0,160.7,11.2,1061.7,782.5,0,56,66.82,0,399.5,0.402252815
277.2,97.8,24.5,0,0,0,0,160.7,11.2,1061.7,782.5,0,100,66.95,0,399.5,0.402252815
218.2,54.6,123.8,0,0,0,0,140.8,11.9,1075.7,792.7,0,3,27.42,0,396.6,0.355017649
218.2,54.6,123.8,0,0,0,0,140.8,11.9,1075.7,792.7,0,14,35.96,0,396.6,0.355017649
218.2,54.6,123.8,0,0,0,0,140.8,11.9,1075.7,792.7,0,28,55.51,0,396.6,0.355017649
218.2,54.6,123.8,0,0,0,0,140.8,11.9,1075.7,792.7,0,56,61.99,0,396.6,0.355017649
218.2,54.6,123.8,0,0,0,0,140.8,11.9,1075.7,792.7,0,100,63.53,0,396.6,0.355017649
214.9,53.8,121.9,0,0,0,0,155.6,9.6,1014.3,780.6,0,3,18.02,0,390.6,0.398361494
214.9,53.8,121.9,0,0,0,0,155.6,9.6,1014.3,780.6,0,14,38.6,0,390.6,0.398361494
214.9,53.8,121.9,0,0,0,0,155.6,9.6,1014.3,780.6,0,28,52.2,0,390.6,0.398361494
214.9,53.8,121.9,0,0,0,0,155.6,9.6,1014.3,780.6,0,56,53.96,0,390.6,0.398361494
214.9,53.8,121.9,0,0,0,0,155.6,9.6,1014.3,780.6,0,100,56.63,0,390.6,0.398361494
218.9,0,124.1,0,0,0,0,158.5,11.3,1078.7,794.9,0,3,15.34,0,343,0.462099124
218.9,0,124.1,0,0,0,0,158.5,11.3,1078.7,794.9,0,14,26.05,0,343,0.462099124
218.9,0,124.1,0,0,0,0,158.5,11.3,1078.7,794.9,0,28,30.22,0,343,0.462099124
218.9,0,124.1,0,0,0,0,158.5,11.3,1078.7,794.9,0,56,37.27,0,343,0.462099124
218.9,0,124.1,0,0,0,0,158.5,11.3,1078.7,794.9,0,100,46.23,0,343,0.462099124
376,0,0,0,0,0,0,214.6,0,1003.5,762.4,0,3,16.28,0,376,0.570744679
376,0,0,0,0,0,0,214.6,0,1003.5,762.4,0,14,25.62,0,376,0.570744679
376,0,0,0,0,0,0,214.6,0,1003.5,762.4,0,28,31.97,0,376,0.570744679
376,0,0,0,0,0,0,214.6,0,1003.5,762.4,0,56,36.3,0,376,0.570744679
376,0,0,0,0,0,0,214.6,0,1003.5,762.4,0,100,43.06,0,376,0.570744679
500,0,0,0,0,0,0,140,4,966,853,0,28,67.57,0,500,0.279999999
475,0,59,0,0,0,0,142,1.9,1098,641,0,28,57.23,0,534,0.265917602
315,137,0,0,0,0,0,145,5.9,1130,745,0,28,81.75,0,452,0.320796459
505,0,60,0,0,0,0,195,0,1030,630,0,28,64.02,0,565,0.345132743
451,0,0,0,0,0,0,165,11.3,1030,745,0,28,78.8,0,451,0.365853658
516,0,0,0,0,0,0,162,8.2,801,802,0,28,41.37,0,516,0.313953488
520,0,0,0,0,0,0,170,5.2,855,855,0,28,60.28,0,520,0.326923076
528,0,0,0,0,0,0,185,6.9,920,720,0,28,56.83,0,528,0.350378787
520,0,0,0,0,0,0,175,5.2,870,805,0,28,51.02,0,520,0.336538461
385,0,136,0,0,0,0,158,20,903,768,0,28,55.55,0,521,0.303262955
500.1,0,0,0,0,0,0,200,3,1124.4,613.2,0,28,44.13,0,500.1,0.399920015
450.1,50,0,0,0,0,0,200,3,1124.4,613.2,0,28,39.38,0,500.1,0.399920015
397,17.2,158,0,0,0,0,167,20.8,967,633,0,28,55.65,0,572.2,0.291855994
333,17.5,163,0,0,0,0,167,17.9,996,652,0,28,47.28,0,513.5,0.325219084
334,17.6,158,0,0,0,0,189,15.3,967,633,0,28,44.33,0,509.6,0.37087912
405,0,0,0,0,0,0,175,0,1120,695,0,28,52.3,0,405,0.432098764
200,200,0,0,0,0,0,190,0,1145,660,0,28,49.25,0,400,0.474999999
516,0,0,0,0,0,0,162,8.3,801,802,0,28,41.37,0,516,0.313953488
145,116,119,0,0,0,0,184,5.7,833,880,0,28,29.16,0,380,0.484210525
160,128,122,0,0,0,0,182,6.4,824,879,0,28,39.4,0,410,0.443902438
234,156,0,0,0,0,0,189,5.9,981,760,0,28,39.3,0,390,0.484615383
250,180,95,0,0,0,0,159,9.5,860,800,0,28,67.87,0,525,0.302857142
